Repository: Jobsy-dev/IPCProject

File: Dataset/clean/20250513--GRX-810_Addtional_NASA_Data_clean.txt
DISTRIBUTION STATEMENT A. Approved for public release; distribution is unlimited. GRX-810 GRX-810 alloy is a nickel-Cobalt-Chromium-Tungsten oxide dispersion strengthened (ODS) alloy that combines excellent high-temperature strength, outstanding resistance to oxidizing environments up to 2400°F (1316°C). At 2000°F (1093°C) GRX-810 provides a 2x improvement in strength compared to superalloy 718 and 625. Most notably, GRX-810 provides over 1000x longer creep rupture lives in the build direction compared to 718 and 625. It is amenable to the additive manufacturing, specifically laser-powder bed fusion. Other attractive features include its stable microstructure up to its melting temperature. Easily Fabricated GRX-810 can be easily printed at similar build speeds compared to superalloy 718. Heat Treatment GRX-810 can be used in both the as-built and post HIP states. No aging or solution treatment is required. Applications The GRX-810 alloy was specifically designed for aerospace applications, including liquid rocket engine injectors, preburners, turbines, and hot-section components, capable of withstanding temperatures up to 1,100 °C. The objective of this alloy was to bridge the temperature gap between traditional Nickel-based superalloys and refractory alloys. DISTRIBUTION STATEMENT A. Approved for public release; distribution is unlimited. Composition and Processing Table 1: Nominal composition for base powder GRX-810. Element Nominal Al 0.3% C 0.055% Cr 30% Co 32% Nb 0.8% Ni Balance Re 1.5% Ti 0.3% W 3.0% Table 2: Heat treatment used performed on GRX-810 samples used for material test data. Heat Treatment Temperature Time Stress HIP – ASTM 3301 1163°C 3-4 hours 103 MPa Table 3: L-PBF core process parameters for GRX-810. Laser Power (W) Scan Speed (mm/s) Layer Thickness (mm) 275 1000 0.04 DISTRIBUTION STATEMENT A. Approved for public release; distribution is unlimited. Physical Properties Room Temperature Overview All Thermal properties were measured from room temperature to 1300°C. Due to system limitations, thermal diffusivity could not be determined above 1200C, therefore, thermal diffusivity and thermal conductivity were reported to 1200C. Density was measured per ASTM B3311-22 on a Mettler-Toledo XS-205 Density Determinator. Specific heat was measured per ASTM E1269-24 using a Netzsch DSC 404 F1 Pegasus. Thermal Diffusivity was measured per ASTM E1461-13 (2022) using a TA Instruments DLF1200 laser flash. Thermal Expansion was performed per ASTM E288-22 using a Netzsch DIL402SE dilatometer. Table 4: Room Temperature Properties for HIP GRX-810 Density (g/cm3) 8.44 Specific Heat (J/g*K) 0.434 Coefficient of Thermal Expansion (10-6/K) 10.6 Thermal Conductivity (W/m*K) 11.0 Thermal Diffusivity (Cm2/s) 0.0299 Poisson’s Ratio 0.234 Young’s Modulus (GPa) 188.2 Table 5: Room Temperature Properties for As-built GRX-810 Density (g/cm3) 8.44 Specific Heat (J/g*K) 0.434 Coefficient of Thermal Expansion (10-6/K) 11.8 Thermal Conductivity (W/m*K) 10.55 Thermal Diffusivity (Cm2/s) 0.0295 Poisson’s Ratio 0.24 Young’s Modulus (GPa) 190.6 DISTRIBUTION STATEMENT A. Approved for public release; distribution is unlimited. Specific Heat Figure 1: Specific heat as a function of temperature for AM GRX-810 in the as-built and HIP condition. Thermal Conductivity Figure 2: Thermal conductivity vs temperature curve for AM GRX-810 in the as-built and HIP condition. DISTRIBUTION STATEMENT A. Approved for public release; distribution is unlimited. Thermal Diffusivity Figure 3: Thermal Diffusivity vs temperature curve for AM GRX-810 in the as-built and HIP conditions. Table 6: Tabulated data for specific heat, thermal diffusivity, and thermal conductivity vs temperature in As-built GRX-810. AB Thermal Diffusivity Temperature AB Specific Heat AB Thermal Conductivity -2 (C) (J/g/K) (Cm /s) (W/m/K) 25 0.420 0.0295 10.7 100 0.428 0.0322 12.0 200 0.444 0.0357 13.9 300 0.454 0.0388 15.6 400 0.467 0.0417 17.3 500 0.471 0.0443 18.6 600 0.440 0.0467 18.8 700 0.559 0.0487 24.1 800 0.570 0.0505 25.3 900 0.587 0.0520 26.7 1000 0.650 0.0532 30.0 1100 0.694 0.0541 32.6 1200 0.635 0.0547 28.7 1300 0.646 --- --- DISTRIBUTION STATEMENT A. Approved for public release; distribution is unlimited. Table 7: Tabulated data for specific heat, thermal diffusivity, and thermal conductivity vs temperature in HIP GRX-810 HIP Thermal Diffusivity HIP Specific Heat HIP Thermal Conductivity Temperature (C) (J/g/K) (Cm /s) (W/m/K) 25 0.434 0.0299 11.0 100 0.446 0.0327 12.3 200 0.464 0.0361 14.1 300 0.479 0.0392 15.8 400 0.495 0.0421 17.6 500 0.511 0.0447 19.3 600 0.547 0.0470 21.7 700 0.598 0.0491 24.7 800 0.617 0.0509 26.5 900 0.638 0.0524 28.2 1000 0.693 0.0537 31.4 1100 0.750 0.0547 34.6 1200 0.683 0.0554 32.0 1300 0.666 --- --- Thermal Expansion Figure 4: Thermal displacement as a function of temperature for AM HIP GRX-810 DISTRIBUTION STATEMENT A. Approved for public release; distribution is unlimited. Figure 5: Thermal displacement as a function of temperature for AM As-built GRX-810 Table 8: Tabulated thermal expansion data vs. Temperature in HIP and as-built AM GRX-810 -6 -6 Temperature (C) HIP CTE (10 m/m/°C) AB CTE (10 m/m/°C) 100 11.8 10.6 200 12.9 12.3 300 13.5 13 400 13.9 13.5 500 14.3 13.9 600 14.7 13.9 700 15.4 14.4 800 16 15 900 16.5 15.5 1000 17.2 16.1 1100 17.9 16.8 1200 18.5 17.4 1300 19 17.9 DISTRIBUTION STATEMENT A. Approved for public release; distribution is unlimited. Elastic Modulus: Table 9: Elastic modulus for AM GRX-810 produced using a single-laser AM printer (1) measured from tensile tests. Temp (C) Modulus (Gpa) -196 182.0 21 158.6 427 115.8 649 106.2 871 82.1 1093 42.7 DISTRIBUTION STATEMENT A. Approved for public release; distribution is unlimited. Microstructure and Characterization Polish Procedure: Table 10: GRX-810 polishing procedure. Polishing Step Grit Size Lubricant Time Load RPM (min) (N) 1 220 H O 1-2 150 300 2 9um Diamond 60% HUDOIL Extender + 7 150 150 suspension 40% ethanol 3 6 um Diamond 60% HUDOIL Extender + 7 150 150 suspension 40% ethanol 4 3 um Diamond 60% HUDOIL Extender + 3.5 150 150 suspension 40% ethanol 5 3 um Diamond 60% HUDOIL Extender + 3.5 150 150 suspension 40% ethanol 6 1 um Diamond 60% HUDOIL Extender + 3.5 150 150 suspension 40% ethanol 7 1 um Diamond 60% HUDOIL Extender + 15 150 150 suspension 40% ethanol 8 .05 60% Colloidal Silica + 40% 120-240 N/A N/A H O Etchant Electrolytic etching in 5g Oxalic, 95mL HCl at 25C. Stainless steel cathode, carbon cathode at 6V with 1- 2s contact. (Etch until blue film covers specimen surface evenly) Figure 6: Typical as-built microstructure of AM GRX-810 in the XZ plane for (a) as-built and (b) HIP after etching. DISTRIBUTION STATEMENT A. Approved for public release; distribution is unlimited. Grain Structure Figure 7: Typical grain structure of HIPed AM GRX-810 in the XY plane (left) and XZ plane (right). Figure 8: Typical SEM microstructure of (a) as-built and (b) HIP AM GRX-810. DISTRIBUTION STATEMENT A. Approved for public release; distribution is unlimited. Mechanical Properties Multiple printers were employed to print and test GRX-810 specimen. The data from each AM printer has been separated to convey printer-to-printer variation typical for GRX-810. Tensile Table 11: Average tensile behavior vs temperature for as-built AM GRX-810 loading in Z direction with respect to AM machine. Machine Test Temperature Avg. 0.2% Yield Strength Avg. Ultimate Tensile Strength Avg. Elongation Tested Samples Single-Laser °F °C ksi Mpa ksi Mpa % # AM Printer 1 -320 -196 118.3 815.3 183.5 1265.2 49.0 4 75 24 83.1 573.3 127.9 881.5 44.6 7 800 427 68.0 468.8 99.0 682.6 40.0 2 1200 649 61.5 424.0 94.8 653.3 43.0 2 1600 871 33.1 227.9 40.3 277.5 62.0 2 1832 1000 21.8 150.3 23.2 159.6 45.5 2 2000 1093 15.9 109.9 16.7 115.0 21.6 9 Machine Test Temperature Avg. 0.2% Yield Strength Avg. Ultimate Tensile Strength Avg. Elongation Tested Samples Single-Laser °F °C ksi Mpa ksi Mpa % # AM Printer 2 75 24 76.0 524.0 115.2 794.0 45.5 18 400 204 55.1 380.1 95.3 656.7 4 800 427 52.0 358.5 87.4 602.4 4 1000 538 59.0 406.7 88.1 607.2 41.9 8 1200 649 46.4 319.9 82.9 571.4 4 1600 871 27.2 187.2 36.4 250.6 4 1800 982 19.2 132.2 22.8 157.0 4 1900 1038 19.0 131.0 19.3 133.1 4 2000 1093 14.9 103.0 15.6 107.7 39.6 17 2100 1149 13.0 89.8 13.2 91.3 23.9 10 2200 1204 10.7 73.6 11.1 76.3 13.2 6 2300 1260 8.7 59.9 9.4 64.5 13.0 6 2400 1316 6.1 41.8 7.1 49.1 6.6 6 Machine Test Temperature Avg. 0.2% Yield Strength Avg. Ultimate Tensile Strength Avg. Elongation Tested Samples Single-Laser °F °C ksi Mpa ksi Mpa % # AM Printer 3 75 24 90.0 620.5 114.0 786.0 56.5 3 1000 538 67.2 463.3 90.5 624.2 55.8 3 2000 1093 13.4 92.2 14.9 103.0 40.8 3 Machine Test Temperature Avg. 0.2% Yield Strength Avg. Ultimate Tensile Strength Avg. Elongation Tested Samples Multi-Laser °F °C ksi Mpa ksi Mpa % # AM Printer 1 75 24 75.5 520.7 115.5 796.3 48.0 16 400 204 62.7 432.3 96.2 663.5 47.9 16 800 427 58.4 402.4 89.6 618.0 48.7 16 1000 538 56.5 389.6 84.8 584.3 48.5 6 1200 649 53.1 365.9 84.8 584.9 50.2 16 1400 760 48.3 332.7 61.3 422.9 102.2 6 1600 871 30.1 207.7 37.3 257.0 98.8 16 1800 982 20.3 140.0 22.4 154.2 81.4 16 1900 1038 16.6 114.5 17.8 122.7 68.0 10 2000 1093 13.7 94.7 14.5 100.0 53.5 19 2100 1149 12.1 83.1 12.3 84.9 6 2200 1204 9.3 64.3 9.5 65.7 6 2300 1260 7.4 50.9 7.7 52.9 7 DISTRIBUTION STATEMENT A. Approved for public release; distribution is unlimited. Table 12: Average tensile behavior vs temperature for HIP AM GRX-810 loading in Z direction with respect to AM machine. Machine Test Temperature Avg. 0.2% Yield Strength Avg. Ultimate Tensile Strength Avg. Elongation Tested Samples Single-Laser °F °C ksi Mpa ksi Mpa % # AM Printer 1 -320 -196 105.0 723.9 178.0 1227.3 49.0 2 75 24 69.7 480.3 129.3 891.7 51.5 3 800 427 59.5 410.2 95.0 655.0 40.0 1 1200 649 53.5 368.9 91.5 630.9 43.0 1 1600 871 29.9 206.2 38.1 262.7 62.0 1 1832 1000 21.8 150.3 23.2 159.6 45.5 2 2000 1093 15.8 108.9 16.9 116.3 32.5 3 Machine Test Temperature Avg. 0.2% Yield Strength Avg. Ultimate Tensile Strength Avg. Elongation Tested Samples Single-Laser °F °C ksi Mpa ksi Mpa % # AM Printer 2 75 24 69.7 480.7 114.5 789.4 48.2 12 400 204 55.1 380.1 95.3 656.7 4 800 427 52.0 358.5 87.4 602.4 4 1000 538 51.6 355.9 85.5 589.3 46.1 4 1200 649 46.4 319.9 82.9 571.4 4 1600 871 27.2 187.2 36.4 250.6 4 1800 982 19.2 132.2 22.8 157.0 4 1900 1038 19.0 131.0 19.3 133.1 4 2000 1093 14.9 102.8 15.5 107.0 37.1 10 2100 1149 13.0 89.6 13.3 91.7 21.8 7 2200 1204 10.2 70.4 11.0 76.0 13.2 3 2300 1260 8.6 59.5 9.6 66.1 15.0 3 2400 1316 5.5 37.8 6.6 45.8 4.3 3 Machine Test Temperature Avg. 0.2% Yield Strength Avg. Ultimate Tensile Strength Avg. Elongation Tested Samples Single-Laser °F °C ksi Mpa ksi Mpa % # AM Printer 3 75 24 67.6 466.3 107.4 740.7 62.8 3 1000 538 49.3 339.9 84.2 580.5 59.2 3 2000 1093 13.2 90.8 14.6 100.4 40.6 3 Machine Test Temperature Avg. 0.2% Yield Strength Avg. Ultimate Tensile Strength Avg. Elongation Tested Samples Multi-Laser °F °C ksi Mpa ksi Mpa % # AM Printer 1 75 24 65.9 454.4 111.9 771.7 51.0 8 400 204 54.1 373.1 92.5 637.5 51.4 8 800 427 50.9 351.0 86.5 596.5 52.7 8 1000 538 48.5 334.4 81.8 564.2 52.7 3 1200 649 45.4 312.8 81.4 561.3 58.2 8 1400 760 43.5 299.9 58.8 405.6 109.0 3 1600 871 27.7 190.8 35.2 242.5 104.1 8 1800 982 19.0 131.0 21.8 150.2 88.2 8 1900 1038 16.1 111.1 17.4 120.2 68.5 5 2000 1093 13.6 93.9 14.4 99.0 58.5 11 2100 1149 11.6 80.3 11.9 82.0 3 2200 1204 9.5 65.2 9.7 66.7 3 2300 1260 7.7 52.8 7.9 54.7 3 DISTRIBUTION STATEMENT A. Approved for public release; distribution is unlimited. Table 13: Average tensile behavior vs temperature for as-built AM GRX-810 loading in X direction (horizontal) with respect to AM machine. Table 14: Average tensile behavior vs temperature for HIP AM GRX-810 loading in X direction (horizontal) with respect to AM machine. Table 15: Average tensile behavior vs temperature for AM GRX-810 loading in 45° from the build direction (Z) M a ch in e M u lti-La se r A M P rin te r 1 T e st T °F 7 5 4 0 0 8 0 0 1 2 0 0 1 6 0 0 1 8 0 0 1 9 0 0 2 0 0 0 2 1 0 0 2 2 0 0 2 3 0 0 e m p e ra tu re °C2 2 0 4 4 2 7 6 4 9 8 7 1 9 8 2 1 0 3 8 1 0 9 3 1 1 4 9 1 2 0 4 1 2 6 0 A v g . 0 k si 8 5 .3 7 0 .7 6 5 .7 5 8 .8 3 2 .5 2 1 .2 1 6 .8 1 3 .3 1 1 .6 8 .6 6 .3 .2 % Y ie ld S tre n g th M p a 5 8 7 .8 4 8 7 .3 4 5 2 .6 4 0 5 .2 2 2 3 .9 1 4 6 .2 1 1 5 .5 9 1 .8 8 0 .0 5 9 .3 4 3 .6 A v g . U ltim k si 1 2 9 .0 1 0 9 .2 9 9 .9 9 2 .8 4 0 .9 2 4 .1 1 8 .6 1 4 .3 1 1 .7 8 .9 6 .6 a te T e n sile S tre n M p a 8 8 9 .4 7 5 3 .2 6 8 8 .6 6 4 0 .0 2 8 2 .2 1 6 5 .9 1 2 8 .0 9 8 .7 8 0 .8 6 1 .2 4 5 .6 g th A v g . E lo% 3 7 3 7 3 6 3 4 3 8 2 3 1 7 1 4 n g .5.3.8.2.1.0.0.3 a tio n T e ste d S a #1 1 0 1 0 1 0 1 0 1 0 1 0 1 6666 m p le s Machine Test Temperature Avg. 0.2% Yield Strength Avg. Ultimate Tensile Strength Avg. Elongation Tested Samples Multi-Laser °F °C ksi Mpa ksi Mpa % # AM Printer 1 75 24 74.2 511.6 127.0 875.6 42.6 3 400 204 58.4 402.8 105.9 730.2 41.5 5 800 427 54.3 374.4 96.9 668.0 40.5 5 1200 649 49.4 340.7 89.8 619.0 38.0 5 1600 871 28.8 198.3 39.3 270.7 41.5 5 1800 982 19.6 134.9 23.5 162.2 25.8 5 1900 1038 16.2 111.6 18.6 128.2 16.1 5 2000 1093 13.1 90.4 14.3 98.4 14.1 8 2100 1149 10.6 73.0 10.7 74.0 3 2200 1204 8.9 61.3 9.1 62.7 3 2300 1260 6.4 44.2 6.7 46.0 3 Machine Condition Test Temperature Avg. 0.2% Yield Strength Avg. Ultimate Tensile Strength Avg. Elongation Tested Samples Single-Laser N/A °F °C ksi Mpa ksi Mpa % # AM Printer 3 As-built 75 24 98.8 681.0 132.6 914.2 34.2 3 HIP 75 24 74.2 511.6 127.0 875.6 42.6 3 As-built 800 427 77.4 533.4 105.1 724.4 33.6 3 HIP 800 427 55.6 383.3 99.7 687.4 38.2 3 As-built 1200 649 70.2 484.0 100.0 689.2 29.9 3 HIP 1200 649 50.6 349.1 94.5 651.6 38.8 3 DISTRIBUTION STATEMENT A. Approved for public release; distribution is unlimited. Figure 9: Ultimate Tensile Strength vs. temperature for AM GRX-810 Figure 10: Ultimate Tensile Strength vs. temperature for AM GRX-810 at elevated temperatures DISTRIBUTION STATEMENT A. Approved for public release; distribution is unlimited. Low Cycle Fatigue Figure 11: Low cycle fatigue life vs strain amplitude (R=-1) at room temperature for AM GRX-810 loading in the Z direction Figure 12: Low cycle fatigue life vs strain amplitude (R=-1) at 1000°F (537.8°C) for AM GRX-810 loading in the Z direction DISTRIBUTION STATEMENT A. Approved for public release; distribution is unlimited. Figure 13: Low cycle fatigue life vs strain amplitude (R=-1) at 2000°F (1093°C) for AM GRX-810 loading in the Z direction High Cycle Fatigue Figure 14: Stress controlled high cycle fatigue life vs stress amplitude (R=-1) for GRX-810 loading in the Z direction at room temperature. DISTRIBUTION STATEMENT A. Approved for public release; distribution is unlimited. Figure 15: Stress controlled high cycle fatigue life vs stress amplitude (R=-1) for GRX-810 loading in the Z direction at 1000°F (537.8°C). Figure 16: Stress controlled high cycle fatigue life vs stress amplitude (R=-1) for GRX-810 loading in the Z direction at 1600°F (871.1°C). DISTRIBUTION STATEMENT A. Approved for public release; distribution is unlimited. Figure 17: Stress controlled high cycle fatigue life vs stress amplitude (R=-1) for GRX-810 loading in the Z direction at 2200°F (1204°C). DISTRIBUTION STATEMENT A. Approved for public release; distribution is unlimited. Creep Figure 18: Creep overview at 2000°F (1093°C) for AM GRX-810. Figure 19: The Larson Miller Parameter vs. stress for creep rupture in GRX-810 in the horizontal (H) and vertical (V) build directions compared to plate Haynes 230 and sheet Superalloy 625. DISTRIBUTION STATEMENT A. Approved for public release; distribution is unlimited. Oxidation Resistance Cyclic Oxidation Figure 20: Cyclic Oxidation Results at 1100°C, 1200°C, and 1300°C. Cyclic oxidation results for (a) GRX-810, 718, and single crystal B1900 at 1100°C, (b) GRX-810, 718, ME3 (powder metallurgy (PM) disk alloy), 625, and B1900 at 1200C, and (c) GRX-810, 625, 718, single crystals B1900+Hf, B1900, and SC180 at 1300°C. Images of the samples were taken after the final cycle measured to highlight the state of the alloy at that point. Note: the 718 sample produced runaway oxidation gain after cycle 3 which has been denoted with the dashed arrow. “x” denotes a test ending due to catastrophic oxidation (sample weight < 1 gram or severe microstructure degradation). DISTRIBUTION STATEMENT A. Approved for public release; distribution is unlimited. Figure 21: Microstructural stability at 1300°C. metallography cross-sections of (a) superalloy 718 after 7 cycles and (b) GRX-810 after 10 cycles. SEM micrographs of the oxide (fine dark circular features) size and morphology of (c) as-printed GRX-810 and (d) GRX-810 after ten 1300°C 1-hour cycles. DISTRIBUTION STATEMENT A. Approved for public release; distribution is unlimited. Acknowledgements: Funding for this data sheet was provided by ate (ARMD) – Transformational Tools and Technologies (TTT) Project Office, (STMD) Game Changing Development (GCD) Program under the optimized and Repeatable Components in Additive Manufacturing (ORCA) project and the Air Force Research Laboratory.

File: Dataset/clean/20250513--GRX-810_Addtional_NASA_Data_sentences.txt
DISTRIBUTION STATEMENT A.
Approved for public release; distribution is unlimited.
GRX-810 GRX-810 alloy is a nickel-Cobalt-Chromium-Tungsten oxide dispersion strengthened (ODS) alloy that combines excellent high-temperature strength, outstanding resistance to oxidizing environments up to 2400°F (1316°C).
At 2000°F (1093°C) GRX-810 provides a 2x improvement in strength compared to superalloy 718 and 625.
Most notably, GRX-810 provides over 1000x longer creep rupture lives in the build direction compared to 718 and 625.
It is amenable to the additive manufacturing, specifically laser-powder bed fusion.
Other attractive features include its stable microstructure up to its melting temperature.
Easily Fabricated GRX-810 can be easily printed at similar build speeds compared to superalloy 718.
Heat Treatment GRX-810 can be used in both the as-built and post HIP states.
No aging or solution treatment is required.
Applications The GRX-810 alloy was specifically designed for aerospace applications, including liquid rocket engine injectors, preburners, turbines, and hot-section components, capable of withstanding temperatures up to 1,100 °C.
The objective of this alloy was to bridge the temperature gap between traditional Nickel-based superalloys and refractory alloys.
DISTRIBUTION STATEMENT A.
Approved for public release; distribution is unlimited.
Composition and Processing Table 1: Nominal composition for base powder GRX-810.
Element Nominal Al 0.3% C 0.055% Cr 30% Co 32% Nb 0.8% Ni Balance Re 1.5% Ti 0.3% W 3.0% Table 2: Heat treatment used performed on GRX-810 samples used for material test data.
Heat Treatment Temperature Time Stress HIP – ASTM 3301 1163°C 3-4 hours 103 MPa Table 3: L-PBF core process parameters for GRX-810.
Laser Power (W) Scan Speed (mm/s) Layer Thickness (mm) 275 1000 0.04 DISTRIBUTION STATEMENT A.
Approved for public release; distribution is unlimited.
Physical Properties Room Temperature Overview All Thermal properties were measured from room temperature to 1300°C.
Due to system limitations, thermal diffusivity could not be determined above 1200C, therefore, thermal diffusivity and thermal conductivity were reported to 1200C.
Density was measured per ASTM B3311-22 on a Mettler-Toledo XS-205 Density Determinator.
Specific heat was measured per ASTM E1269-24 using a Netzsch DSC 404 F1 Pegasus.
Thermal Diffusivity was measured per ASTM E1461-13 (2022) using a TA Instruments DLF1200 laser flash.
Thermal Expansion was performed per ASTM E288-22 using a Netzsch DIL402SE dilatometer.
Table 4: Room Temperature Properties for HIP GRX-810 Density (g/cm3) 8.44 Specific Heat (J/g*K) 0.434 Coefficient of Thermal Expansion (10-6/K) 10.6 Thermal Conductivity (W/m*K) 11.0 Thermal Diffusivity (Cm2/s) 0.0299 Poisson’s Ratio 0.234 Young’s Modulus (GPa) 188.2 Table 5: Room Temperature Properties for As-built GRX-810 Density (g/cm3) 8.44 Specific Heat (J/g*K) 0.434 Coefficient of Thermal Expansion (10-6/K) 11.8 Thermal Conductivity (W/m*K) 10.55 Thermal Diffusivity (Cm2/s) 0.0295 Poisson’s Ratio 0.24 Young’s Modulus (GPa) 190.6 DISTRIBUTION STATEMENT A.
Approved for public release; distribution is unlimited.
Specific Heat Figure 1: Specific heat as a function of temperature for AM GRX-810 in the as-built and HIP condition.
Thermal Conductivity Figure 2: Thermal conductivity vs temperature curve for AM GRX-810 in the as-built and HIP condition.
DISTRIBUTION STATEMENT A.
Approved for public release; distribution is unlimited.
Thermal Diffusivity Figure 3: Thermal Diffusivity vs temperature curve for AM GRX-810 in the as-built and HIP conditions.
Table 6: Tabulated data for specific heat, thermal diffusivity, and thermal conductivity vs temperature in As-built GRX-810.
AB Thermal Diffusivity Temperature AB Specific Heat AB Thermal Conductivity -2 (C) (J/g/K) (Cm /s) (W/m/K) 25 0.420 0.0295 10.7 100 0.428 0.0322 12.0 200 0.444 0.0357 13.9 300 0.454 0.0388 15.6 400 0.467 0.0417 17.3 500 0.471 0.0443 18.6 600 0.440 0.0467 18.8 700 0.559 0.0487 24.1 800 0.570 0.0505 25.3 900 0.587 0.0520 26.7 1000 0.650 0.0532 30.0 1100 0.694 0.0541 32.6 1200 0.635 0.0547 28.7 1300 0.646 --- --- DISTRIBUTION STATEMENT A.
Approved for public release; distribution is unlimited.
Table 7: Tabulated data for specific heat, thermal diffusivity, and thermal conductivity vs temperature in HIP GRX-810 HIP Thermal Diffusivity HIP Specific Heat HIP Thermal Conductivity Temperature (C) (J/g/K) (Cm /s) (W/m/K) 25 0.434 0.0299 11.0 100 0.446 0.0327 12.3 200 0.464 0.0361 14.1 300 0.479 0.0392 15.8 400 0.495 0.0421 17.6 500 0.511 0.0447 19.3 600 0.547 0.0470 21.7 700 0.598 0.0491 24.7 800 0.617 0.0509 26.5 900 0.638 0.0524 28.2 1000 0.693 0.0537 31.4 1100 0.750 0.0547 34.6 1200 0.683 0.0554 32.0 1300 0.666 --- --- Thermal Expansion Figure 4: Thermal displacement as a function of temperature for AM HIP GRX-810 DISTRIBUTION STATEMENT A.
Approved for public release; distribution is unlimited.
Figure 5: Thermal displacement as a function of temperature for AM As-built GRX-810 Table 8: Tabulated thermal expansion data vs.
Temperature in HIP and as-built AM GRX-810 -6 -6 Temperature (C) HIP CTE (10 m/m/°C) AB CTE (10 m/m/°C) 100 11.8 10.6 200 12.9 12.3 300 13.5 13 400 13.9 13.5 500 14.3 13.9 600 14.7 13.9 700 15.4 14.4 800 16 15 900 16.5 15.5 1000 17.2 16.1 1100 17.9 16.8 1200 18.5 17.4 1300 19 17.9 DISTRIBUTION STATEMENT A.
Approved for public release; distribution is unlimited.
Elastic Modulus: Table 9: Elastic modulus for AM GRX-810 produced using a single-laser AM printer (1) measured from tensile tests.
Temp (C) Modulus (Gpa) -196 182.0 21 158.6 427 115.8 649 106.2 871 82.1 1093 42.7 DISTRIBUTION STATEMENT A.
Approved for public release; distribution is unlimited.
Microstructure and Characterization Polish Procedure: Table 10: GRX-810 polishing procedure.
Polishing Step Grit Size Lubricant Time Load RPM (min) (N) 1 220 H O 1-2 150 300 2 9um Diamond 60% HUDOIL Extender + 7 150 150 suspension 40% ethanol 3 6 um Diamond 60% HUDOIL Extender + 7 150 150 suspension 40% ethanol 4 3 um Diamond 60% HUDOIL Extender + 3.5 150 150 suspension 40% ethanol 5 3 um Diamond 60% HUDOIL Extender + 3.5 150 150 suspension 40% ethanol 6 1 um Diamond 60% HUDOIL Extender + 3.5 150 150 suspension 40% ethanol 7 1 um Diamond 60% HUDOIL Extender + 15 150 150 suspension 40% ethanol 8 .05 60% Colloidal Silica + 40% 120-240 N/A N/A H O Etchant Electrolytic etching in 5g Oxalic, 95mL HCl at 25C.
Stainless steel cathode, carbon cathode at 6V with 1- 2s contact.
(Etch until blue film covers specimen surface evenly) Figure 6: Typical as-built microstructure of AM GRX-810 in the XZ plane for (a) as-built and (b) HIP after etching.
DISTRIBUTION STATEMENT A.
Approved for public release; distribution is unlimited.
Grain Structure Figure 7: Typical grain structure of HIPed AM GRX-810 in the XY plane (left) and XZ plane (right).
Figure 8: Typical SEM microstructure of (a) as-built and (b) HIP AM GRX-810.
DISTRIBUTION STATEMENT A.
Approved for public release; distribution is unlimited.
Mechanical Properties Multiple printers were employed to print and test GRX-810 specimen.
The data from each AM printer has been separated to convey printer-to-printer variation typical for GRX-810.
Tensile Table 11: Average tensile behavior vs temperature for as-built AM GRX-810 loading in Z direction with respect to AM machine.
Machine Test Temperature Avg.
0.2% Yield Strength Avg.
Ultimate Tensile Strength Avg.
Elongation Tested Samples Single-Laser °F °C ksi Mpa ksi Mpa % # AM Printer 1 -320 -196 118.3 815.3 183.5 1265.2 49.0 4 75 24 83.1 573.3 127.9 881.5 44.6 7 800 427 68.0 468.8 99.0 682.6 40.0 2 1200 649 61.5 424.0 94.8 653.3 43.0 2 1600 871 33.1 227.9 40.3 277.5 62.0 2 1832 1000 21.8 150.3 23.2 159.6 45.5 2 2000 1093 15.9 109.9 16.7 115.0 21.6 9 Machine Test Temperature Avg.
0.2% Yield Strength Avg.
Ultimate Tensile Strength Avg.
Elongation Tested Samples Single-Laser °F °C ksi Mpa ksi Mpa % # AM Printer 2 75 24 76.0 524.0 115.2 794.0 45.5 18 400 204 55.1 380.1 95.3 656.7 4 800 427 52.0 358.5 87.4 602.4 4 1000 538 59.0 406.7 88.1 607.2 41.9 8 1200 649 46.4 319.9 82.9 571.4 4 1600 871 27.2 187.2 36.4 250.6 4 1800 982 19.2 132.2 22.8 157.0 4 1900 1038 19.0 131.0 19.3 133.1 4 2000 1093 14.9 103.0 15.6 107.7 39.6 17 2100 1149 13.0 89.8 13.2 91.3 23.9 10 2200 1204 10.7 73.6 11.1 76.3 13.2 6 2300 1260 8.7 59.9 9.4 64.5 13.0 6 2400 1316 6.1 41.8 7.1 49.1 6.6 6 Machine Test Temperature Avg.
0.2% Yield Strength Avg.
Ultimate Tensile Strength Avg.
Elongation Tested Samples Single-Laser °F °C ksi Mpa ksi Mpa % # AM Printer 3 75 24 90.0 620.5 114.0 786.0 56.5 3 1000 538 67.2 463.3 90.5 624.2 55.8 3 2000 1093 13.4 92.2 14.9 103.0 40.8 3 Machine Test Temperature Avg.
0.2% Yield Strength Avg.
Ultimate Tensile Strength Avg.
Elongation Tested Samples Multi-Laser °F °C ksi Mpa ksi Mpa % # AM Printer 1 75 24 75.5 520.7 115.5 796.3 48.0 16 400 204 62.7 432.3 96.2 663.5 47.9 16 800 427 58.4 402.4 89.6 618.0 48.7 16 1000 538 56.5 389.6 84.8 584.3 48.5 6 1200 649 53.1 365.9 84.8 584.9 50.2 16 1400 760 48.3 332.7 61.3 422.9 102.2 6 1600 871 30.1 207.7 37.3 257.0 98.8 16 1800 982 20.3 140.0 22.4 154.2 81.4 16 1900 1038 16.6 114.5 17.8 122.7 68.0 10 2000 1093 13.7 94.7 14.5 100.0 53.5 19 2100 1149 12.1 83.1 12.3 84.9 6 2200 1204 9.3 64.3 9.5 65.7 6 2300 1260 7.4 50.9 7.7 52.9 7 DISTRIBUTION STATEMENT A.
Approved for public release; distribution is unlimited.
Table 12: Average tensile behavior vs temperature for HIP AM GRX-810 loading in Z direction with respect to AM machine.
Machine Test Temperature Avg.
0.2% Yield Strength Avg.
Ultimate Tensile Strength Avg.
Elongation Tested Samples Single-Laser °F °C ksi Mpa ksi Mpa % # AM Printer 1 -320 -196 105.0 723.9 178.0 1227.3 49.0 2 75 24 69.7 480.3 129.3 891.7 51.5 3 800 427 59.5 410.2 95.0 655.0 40.0 1 1200 649 53.5 368.9 91.5 630.9 43.0 1 1600 871 29.9 206.2 38.1 262.7 62.0 1 1832 1000 21.8 150.3 23.2 159.6 45.5 2 2000 1093 15.8 108.9 16.9 116.3 32.5 3 Machine Test Temperature Avg.
0.2% Yield Strength Avg.
Ultimate Tensile Strength Avg.
Elongation Tested Samples Single-Laser °F °C ksi Mpa ksi Mpa % # AM Printer 2 75 24 69.7 480.7 114.5 789.4 48.2 12 400 204 55.1 380.1 95.3 656.7 4 800 427 52.0 358.5 87.4 602.4 4 1000 538 51.6 355.9 85.5 589.3 46.1 4 1200 649 46.4 319.9 82.9 571.4 4 1600 871 27.2 187.2 36.4 250.6 4 1800 982 19.2 132.2 22.8 157.0 4 1900 1038 19.0 131.0 19.3 133.1 4 2000 1093 14.9 102.8 15.5 107.0 37.1 10 2100 1149 13.0 89.6 13.3 91.7 21.8 7 2200 1204 10.2 70.4 11.0 76.0 13.2 3 2300 1260 8.6 59.5 9.6 66.1 15.0 3 2400 1316 5.5 37.8 6.6 45.8 4.3 3 Machine Test Temperature Avg.
0.2% Yield Strength Avg.
Ultimate Tensile Strength Avg.
Elongation Tested Samples Single-Laser °F °C ksi Mpa ksi Mpa % # AM Printer 3 75 24 67.6 466.3 107.4 740.7 62.8 3 1000 538 49.3 339.9 84.2 580.5 59.2 3 2000 1093 13.2 90.8 14.6 100.4 40.6 3 Machine Test Temperature Avg.
0.2% Yield Strength Avg.
Ultimate Tensile Strength Avg.
Elongation Tested Samples Multi-Laser °F °C ksi Mpa ksi Mpa % # AM Printer 1 75 24 65.9 454.4 111.9 771.7 51.0 8 400 204 54.1 373.1 92.5 637.5 51.4 8 800 427 50.9 351.0 86.5 596.5 52.7 8 1000 538 48.5 334.4 81.8 564.2 52.7 3 1200 649 45.4 312.8 81.4 561.3 58.2 8 1400 760 43.5 299.9 58.8 405.6 109.0 3 1600 871 27.7 190.8 35.2 242.5 104.1 8 1800 982 19.0 131.0 21.8 150.2 88.2 8 1900 1038 16.1 111.1 17.4 120.2 68.5 5 2000 1093 13.6 93.9 14.4 99.0 58.5 11 2100 1149 11.6 80.3 11.9 82.0 3 2200 1204 9.5 65.2 9.7 66.7 3 2300 1260 7.7 52.8 7.9 54.7 3 DISTRIBUTION STATEMENT A.
Approved for public release; distribution is unlimited.
Table 13: Average tensile behavior vs temperature for as-built AM GRX-810 loading in X direction (horizontal) with respect to AM machine.
Table 14: Average tensile behavior vs temperature for HIP AM GRX-810 loading in X direction (horizontal) with respect to AM machine.
Table 15: Average tensile behavior vs temperature for AM GRX-810 loading in 45° from the build direction (Z) M a ch in e M u lti-La se r A M P rin te r 1 T e st T °F 7 5 4 0 0 8 0 0 1 2 0 0 1 6 0 0 1 8 0 0 1 9 0 0 2 0 0 0 2 1 0 0 2 2 0 0 2 3 0 0 e m p e ra tu re °C2 2 0 4 4 2 7 6 4 9 8 7 1 9 8 2 1 0 3 8 1 0 9 3 1 1 4 9 1 2 0 4 1 2 6 0 A v g .
0 k si 8 5 .3 7 0 .7 6 5 .7 5 8 .8 3 2 .5 2 1 .2 1 6 .8 1 3 .3 1 1 .6 8 .6 6 .3 .2 % Y ie ld S tre n g th M p a 5 8 7 .8 4 8 7 .3 4 5 2 .6 4 0 5 .2 2 2 3 .9 1 4 6 .2 1 1 5 .5 9 1 .8 8 0 .0 5 9 .3 4 3 .6 A v g .
U ltim k si 1 2 9 .0 1 0 9 .2 9 9 .9 9 2 .8 4 0 .9 2 4 .1 1 8 .6 1 4 .3 1 1 .7 8 .9 6 .6 a te T e n sile S tre n M p a 8 8 9 .4 7 5 3 .2 6 8 8 .6 6 4 0 .0 2 8 2 .2 1 6 5 .9 1 2 8 .0 9 8 .7 8 0 .8 6 1 .2 4 5 .6 g th A v g .
E lo% 3 7 3 7 3 6 3 4 3 8 2 3 1 7 1 4 n g .5.3.8.2.1.0.0.3 a tio n T e ste d S a #1 1 0 1 0 1 0 1 0 1 0 1 0 1 6666 m p le s Machine Test Temperature Avg.
0.2% Yield Strength Avg.
Ultimate Tensile Strength Avg.
Elongation Tested Samples Multi-Laser °F °C ksi Mpa ksi Mpa % # AM Printer 1 75 24 74.2 511.6 127.0 875.6 42.6 3 400 204 58.4 402.8 105.9 730.2 41.5 5 800 427 54.3 374.4 96.9 668.0 40.5 5 1200 649 49.4 340.7 89.8 619.0 38.0 5 1600 871 28.8 198.3 39.3 270.7 41.5 5 1800 982 19.6 134.9 23.5 162.2 25.8 5 1900 1038 16.2 111.6 18.6 128.2 16.1 5 2000 1093 13.1 90.4 14.3 98.4 14.1 8 2100 1149 10.6 73.0 10.7 74.0 3 2200 1204 8.9 61.3 9.1 62.7 3 2300 1260 6.4 44.2 6.7 46.0 3 Machine Condition Test Temperature Avg.
0.2% Yield Strength Avg.
Ultimate Tensile Strength Avg.
Elongation Tested Samples Single-Laser N/A °F °C ksi Mpa ksi Mpa % # AM Printer 3 As-built 75 24 98.8 681.0 132.6 914.2 34.2 3 HIP 75 24 74.2 511.6 127.0 875.6 42.6 3 As-built 800 427 77.4 533.4 105.1 724.4 33.6 3 HIP 800 427 55.6 383.3 99.7 687.4 38.2 3 As-built 1200 649 70.2 484.0 100.0 689.2 29.9 3 HIP 1200 649 50.6 349.1 94.5 651.6 38.8 3 DISTRIBUTION STATEMENT A.
Approved for public release; distribution is unlimited.
Figure 9: Ultimate Tensile Strength vs. temperature for AM GRX-810 Figure 10: Ultimate Tensile Strength vs. temperature for AM GRX-810 at elevated temperatures DISTRIBUTION STATEMENT A.
Approved for public release; distribution is unlimited.
Low Cycle Fatigue Figure 11: Low cycle fatigue life vs strain amplitude (R=-1) at room temperature for AM GRX-810 loading in the Z direction Figure 12: Low cycle fatigue life vs strain amplitude (R=-1) at 1000°F (537.8°C) for AM GRX-810 loading in the Z direction DISTRIBUTION STATEMENT A.
Approved for public release; distribution is unlimited.
Figure 13: Low cycle fatigue life vs strain amplitude (R=-1) at 2000°F (1093°C) for AM GRX-810 loading in the Z direction High Cycle Fatigue Figure 14: Stress controlled high cycle fatigue life vs stress amplitude (R=-1) for GRX-810 loading in the Z direction at room temperature.
DISTRIBUTION STATEMENT A.
Approved for public release; distribution is unlimited.
Figure 15: Stress controlled high cycle fatigue life vs stress amplitude (R=-1) for GRX-810 loading in the Z direction at 1000°F (537.8°C).
Figure 16: Stress controlled high cycle fatigue life vs stress amplitude (R=-1) for GRX-810 loading in the Z direction at 1600°F (871.1°C).
DISTRIBUTION STATEMENT A.
Approved for public release; distribution is unlimited.
Figure 17: Stress controlled high cycle fatigue life vs stress amplitude (R=-1) for GRX-810 loading in the Z direction at 2200°F (1204°C).
DISTRIBUTION STATEMENT A.
Approved for public release; distribution is unlimited.
Creep Figure 18: Creep overview at 2000°F (1093°C) for AM GRX-810.
Figure 19: The Larson Miller Parameter vs. stress for creep rupture in GRX-810 in the horizontal (H) and vertical (V) build directions compared to plate Haynes 230 and sheet Superalloy 625.
DISTRIBUTION STATEMENT A.
Approved for public release; distribution is unlimited.
Oxidation Resistance Cyclic Oxidation Figure 20: Cyclic Oxidation Results at 1100°C, 1200°C, and 1300°C.
Cyclic oxidation results for (a) GRX-810, 718, and single crystal B1900 at 1100°C, (b) GRX-810, 718, ME3 (powder metallurgy (PM) disk alloy), 625, and B1900 at 1200C, and (c) GRX-810, 625, 718, single crystals B1900+Hf, B1900, and SC180 at 1300°C.
Images of the samples were taken after the final cycle measured to highlight the state of the alloy at that point.
Note: the 718 sample produced runaway oxidation gain after cycle 3 which has been denoted with the dashed arrow.
“x” denotes a test ending due to catastrophic oxidation (sample weight < 1 gram or severe microstructure degradation).
DISTRIBUTION STATEMENT A.
Approved for public release; distribution is unlimited.
Figure 21: Microstructural stability at 1300°C.
metallography cross-sections of (a) superalloy 718 after 7 cycles and (b) GRX-810 after 10 cycles.
SEM micrographs of the oxide (fine dark circular features) size and morphology of (c) as-printed GRX-810 and (d) GRX-810 after ten 1300°C 1-hour cycles.
DISTRIBUTION STATEMENT A.
Approved for public release; distribution is unlimited.
Acknowledgements: Funding for this data sheet was provided by ate (ARMD) – Transformational Tools and Technologies (TTT) Project Office, (STMD) Game Changing Development (GCD) Program under the optimized and Repeatable Components in Additive Manufacturing (ORCA) project and the Air Force Research Laboratory.

File: Dataset/clean/6.2017-4670_clean.txt (part 1 of 2)
Development and Hot-fire Testing of Additively Manufactured Copper Combustion Chambers for Liquid Rocket Engine Applications Paul R. Gradl1, Sandy Elam Greene2, Dr. Christopher S. Protz3 e, AL 35812 Dr. David L. Ellis4, Dr. Bradley A. Lerch5 Dr. Ivan E. Locci6 University of Toledo, Cleveland, OH ds fabrication process development to reduce costs and schedules associated with manufacturing liquid rocket engine components with the goal of reducing overall mission costs. One such technique being evaluated is powder-bed fusion or selective laser melting (SLM), commonly referred to as additive manufacturing (AM). The program was designed to develop processes and material characterization for GRCop-84 (a chrome, niobium alloy) commensurate with powder-bed AM, evaluate bimetallic deposition, and complete testing of a full scale combustion chamber. As part of this development, the process has been transferred to industry partners to enable a long-term supply chain of monolithic copper combustion chambers. To advance the processes further and allow for optimization with multiple materials, f bimetallic AM chambers. In addition to the LCUSP program, rograms and hot-fire tests to demonstrate SLM GRCop-84 and other AM techniques. id oxygen/methane (LOX/CH4) combustion chamber and subscale thrust chambers for 1.2K lb LOX/hydrogen (H2) applications that have been designed and fabricated with SLM GRCop- f 84. The same technologies for these lower thrust applications are being applied to 25-35K lb main f combustion chamber (MCC) designs. This paper describes the design, development, manufacturing and testing of these numerous combustion chambers, and the associated lessons learned throughout their design and development processes. Nomenclature AM = Additive Manufacturing BSE = Backscatter Electron CT = Computer Tomography DED = Directed Energy Deposition DMD = Direct Metal Deposition DMLS = Direct Metal Laser Sintering EB = Electron Beam welding _______________________________ 1 Combustion Devices Engineer, e, AL 35812 2 Combustion Devices Engineer, e, AL 35812 3 Combustion Devices Engineer, e, AL 35812 4 Materials Research Engineer, 135 5 Materials Research Engineer, 135 6 Principle Researcher, University of Toledo, Toledo, OH 43606 American Institute of Aeronautics and Astronautics 0764-7102.6/4152.01 :IOD | gro.aaia.cra//:ptth | ,81 yluJ no SIONILLI FO YTISREVINU yb dedaolnwoD AIAA 2017-4670 AIAA Propulsion and Energy Forum 10-12 July 2017, Atlanta, GA 53rd AIAA/SAE/ASEE Joint Propulsion Conference This material is declared a work of the U.S. Government and is not subject to copyright protection in the United States. EBM = Electron Beam Melting EBF3 = Electron Beam Freeform Fabrication GH2 = Gaseous hydrogen GRC = Glenn Research Center GRCop-84 = b) H2 = Hydrogen HCF = High Cycle Fatigue HIP = Hot Isostatic Pressing INFCR = Integrated Nozzle / Film Coolant Ring K lb = thousand pounds of force (thrust) f LaRC = t Upper Stage Propulsion LCF = Low Cycle Fatigue LOX = Liquid Oxygen MCC = Main Combustion Chamber META-4 = Methane Engine Thrust Assembly for 4K-lb thrust f MSFC = Marshall Space Flight Center PBF = Powder-bed Fusion SEM = Scanning Electron Microscope SLM = Selective Laser Melting TCA = Thrust Chamber Assembly TIG = Tungsten Inert Gas I. Introduction A dditive Manufacturing (AM) technologies continue to evolve and mature creating opportunities for application to liquid rocket propulsion systems. Several new individual techniques and combinations of techniques appear to offer options to mitigate production time and significantly reduce cost and schedule in liquid rocket chambers and nozzles, if the enabling technology challenges can be solved. Specifically, high pressure/high temperature combustion chambers and nozzles must be regeneratively (regen) cooled to survive their operating environment, causing their design fabrication to be costly and time consuming, due to the number of individual steps and different processes required. Traditional cooled chambers and nozzles require either the closeout of milled passages or the bonding of tubes together. AM offers the design and fabrication options not previously possible with other manufacturing techniques including complex internal and integral design features. This allows for an overall reduction in the assembly and elimination of joints. Additive manufacturing is not a process that will replace all traditional processes, but it does provide significant advantages, and and nozzles through design, development and hot-fire testing. While AM processes, specifically powder bed fusion (PBF) or selective laser melting (SLM), have matured over the last decade for a variety of materials, a limited number of metals are available using this process. SLM for aerospace components has primarily focused on superalloys. ion (LCUSP) program has advanced the printing process for copper alloys, specifically the RCop-84 (Cu-8 at.% Cr-4 at.% Nb). This nificantly and also made process parameters and characterization data available to industry to enable commercial supply chains. Several industry partners have continued to advance the GRCop-84 material in addition to exploring other copper- alloys such as C-18150, C-18200, C-18000 and Glidcop. The design focus for the SLM process of the GRCop-84 material has been on combustion chambers, where high- strength and higher thermal conductivity are required. GRCop-84 was developed at GRC as a non-heat treatable copper-alloy for reusable combustion chambers that increases strain and fatigue capabilities over traditional copper- alloys. GRCop-84 has been an ideal material suited for the SLM processing. Through a variety of complementary projects to the LCUSP program, ustion chambers using the SLM process and captured significant lessons learned. Combustion chambers provide an ideal component for AM to contain the high pressure coolant and route the inlet and outlet manifold distributions. AM replaces several traditional processes into a single build step, but does require several post-processing operations, which will be discussed later in this paper. Traditional channel wall combustion chambers have been fabricated using a vacuum-casted and subsequent spun-formed or near net shape forged copper American Institute of Aeronautics and Astronautics 0764-7102.6/4152.01 :IOD | gro.aaia.cra//:ptth | ,81 yluJ no SIONILLI FO YTISREVINU yb dedaolnwoD liner1. The liner is then final machined and slotted to form the coolant channels and required hotwall thicknesses. Closeout processes for the channels have included electrodeposition of copper and nickel or various methods of furnace and vacuum brazing, including pressure-assisted or Hot Isostatic Pressing (HIP) brazing2,3,4. SLM offers a new approach to fabricate pre-closeout coolant passages and makes alternate processes viable for creating a structural jacket, and these new processes can significantly reduce fabrication costs and schedules. For nozzles, additive techniques such as SLM, directed energy deposition (DED) and direct metal deposition (DMD) offer the opportunity to “print” one-piece units. ew AM techniques to determine their viability and to better understand the available savings offered. These techniques include:  SLM or Powder-bed fusion, also known as Direct Metal Laser Sintering (DMLS)  Laser Cladding such as Directed Energy Deposition and Direct Metal Deposition  Freeform Blown Powder Deposition  Arc-based Deposition  Electron Beam Freeform Fabrication  Cold Spray Deposition  Hybrid techniques using a combination of the above techniques and also hybrid additive /subtractive technologies While LCUSP was the primary development program, the benefit of the AM GRCop-84 process was realized early and several other programs were spun-off to enable further lessons learned of the process. rojects to advance the technology readiness level (TRL) and manufacturing readiness level (MRL) for the GRCop-84 additive manufacturing process as well as downstream processing techniques. These design, development, manufacturing and test projects have enabled various lessons learned. They include lessons in the design process, processing of SLM supply chain from powder to complete part, post-processing, bimetallic deposition, and test operations of the AM components. These projects took place over 3 years from 2014 through 2017 and development work continues to improve upon the existing design and manufacturing processes being applied to other programs. Additionally, industry vendors have picked up much of the development work to continue the longer-term supply chain. The projects that will be discussed in this paper include the following: 1) Low Cost Upper Stage Propulsion (LCUSP) Program for 35K lb Engines f 2) Thrusters for Liquid Oxygen (LOX)/Methane In-Space engine applications 3) 1.2K-lb Subscale Workhorse Test Chambers f a) One-Piece workhorse b) Two-Piece workhorse c) Interchangeable Additive Liner Slip Jacket Chamber Each of these programs had varying objectives to advance the AM technology. This included detailed design and analysis tools relative to the GRCop-84 AM process (design-for-AM), optimization of the AM build process, determining build feature limitations, post-processing (including powder removal, inspections, HIP, plate removal), assembly operations using welding techniques, machining strategies, and gathering hot-fire test data and build time on the AM material. The additive process provided the opportunity to complete builds of several chambers and feedback into the design cycle. Much of this learning was accomplished through build failures. The most common build failures observed were gross and micro-cracking resulting from residual stresses and material lifts caused by the re-coater arm/blade catching and often combined with short powder feeds. These build failures have led to redesigns of the chambers. The generic design changes to eliminate future failures often included thinning of material, addition of varying support features, or changing angles of walls and overhangs. II. Overview of SLM GRCop-84 Processing and Material A variety of copper-based alloys such as NARloy-Z (Cu-3 wt.% Ag-0.5 wt.% Zr) and C-18150 have been used for combustion chambers in prior and current programs5. Development work of GRCop-84 under the LCUSP program has advanced additive manufacturing of GRCop-84. Work is ongoing with plans to hot fire test at least one such section in the Fall of 2017 as discussed below, but some preliminary material properties have been generated on SLM processed GRCop-84 that indicate that the liners will have properties consistent with conventional wrought product tested under the Reusable Launch Vehicle - Second Generation (RLV 2nd Gen) program6. In SLM, a layer of powder tens of microns thick is spread on a flat plate. A laser melts the powder where solid material is desired to turn the loose powder into solid metal. Additional layers of powder are spread and selectively melted to form the desired shape. Loose powder is subsequently removed when the part is removed from the powder bed. American Institute of Aeronautics and Astronautics 0764-7102.6/4152.01 :IOD | gro.aaia.cra//:ptth | ,81 yluJ no SIONILLI FO YTISREVINU yb dedaolnwoD Several challenges exist in attempting to consolidate copper-based alloys using SLM. The first is that copper is highly reflective in the red and near infrared portions of the spectrum where many SLM machine lasers operate. The second is that the alloys are highly conductive, so any heat put into the powder bed is rapidly conducted away from the melt pool. These two issues can limit the ability of an SLM laser to effectively melt copper-based alloys and form a fully dense part with no unmelted powder incorporated into it. GRCop and GlidCop, two alloys that have been considered for rocket engines in the past7, have the unique problem that both are dispersion strengthened by a high melting point phase, Cr Nb and Al O , respectively. Both of these 2 2 3 phases are less dense than copper and could float to the surface of the melt pool and segregate during SLM processing. Neither will be melted during normal SLM processing where the temperature of the melt pool is likely only a bit above the melting point of copper. Finally, SLM processing leaves a surface finish roughly equivalent to the diameter of the powder used. Typically a powder cut in the -325 mesh (<40 micron) range is used for SLM. Using the powder diameter as an approximation of the surface finish, the as built surface would have the rough equivalent of a 63 microinch machined surface. While the exposed surfaces can be machined to a smoother finish, it is very difficult and more likely impossible to machine the interior cooling channels of liners and other SLM parts. The rough surface will increase turbulent flow during engine operation. This will increase the pressure drop but also increase the heat transfer to the coolant. Whether the increased benefits of greater heat transfer outweigh the increased pressure drop are likely going to be specific to each design, but designers do need to address the issue. It was rapidly discovered that GRCop-84 was easily melted in the SLM process. Most likely, the 14 vol.% Cr Nb phase is partially responsible for a higher absorption of laser energy than pure copper and results in easier heating initially. The reflectivity of copper rapidly decreases with temperature, and the powder should absorb more energy from the laser and heat readily8. The microstructure of the SLM GRCop-84 was examined by sectioning witness samples made at the same time as the liner section. A typical micrograph is shown in Figure 1. For purposes of comparison, a micrograph of extruded GRCop-84 is also presented in Figure 1. In Figure 1, the Cr Nb is the lighter phase disperse in the darker copper matric. (a) As-Extruded GRCop-84 (b) SLM GRCop-84 Figure 1. Backscattered Electron (BSE) Scanning Electron Microscope (SEM) Images of (a) Extruded and (b) SLM GRCop-84. Two observations were made. First, the SLM process did not result in segregation of the Cr2Nb precipitates. This is likely due to turbulence in the melt pool mixing the molten and solid particles. Once the laser moves away, the liquid-solid mixture would be rapidly solidified by the conduction of heat out of the material through the GRCop-84 substrate. This apparently did not allow sufficient time for buoyancy effects to segregate the Cr Nb to the surface of the molten copper. The results was a very uniform distribution of Cr Nb throughout the sample. The second observation was that the Cr Nb appears to have been refined in size. The Cr Nb present in the as- 2 2 extruded material is actually an agglomeration of finer Cr Nb particles formed in liquid copper during the gas atomization process. It appears that thermal and perhaps mechanical forces acting upon the agglomerations break them up and form the finer particles seen in the SLM sample. This is important because basic strengthening American Institute of Aeronautics and Astronautics 0764-7102.6/4152.01 :IOD | gro.aaia.cra//:ptth | ,81 yluJ no SIONILLI FO YTISREVINU yb dedaolnwoD mechanisms such as Ashby-Orowan strengthening predict that the strength of a material will be increased as the average diameter of the particles is decreased9. Room tensile testing was conducted on a limited number of as-built specimens and samples that underwent a Hot Isostatic Pressing (HIPing or HIP) to close the fine porosity in the samples. The HIPing temperature was well above the normal 600 °C (1112 °F) annealing temperature of GRCop-84. The average stress-strain curves are shown in Figure 2. Figure 2. Average Room Temperature Stress-Strain Curves for SLM GRCop-84 in the As-Built and HIPed Conditions. Three things were immediately apparent. The first observation was that there was significant anisotropy in the as- built samples between the vertical or Z direction (parallel to the build direction) and the horizontal direction (in the plane of the powder layers). The horizontal direction was almost 10% stronger, on average than the vertical direction. The second observation was that the as-built samples were much stronger than the HIPed samples and had lower ductility as measured by the tensile elongation. These indicate that large compressive residual stresses were present in the as-built samples. After HIPing, the material, the strengths returned to values similar to those of extruded GRCop-84, and the elongations increased. This was taken to indicate that there was a full anneal of the GRCop-84 during HIPing. The third observation was that the tensile elongations of the HIPed SLM GRCop-84 were much greater than those of the baseline extruded material. It is unclear why the elongations increased, but it is most likely due to the finer Cr Nb particles being more effective at strengthening the copper matrix and allowing the matrix to strain more before failure. Not shown in Figure 2 but documented elsewhere, HIPing and other high temperature thermal excursions will decrease the strength of GRCop-84 relative to the baseline extruded material. In this case, the finer Cr Nb particles resulted in additional strengthening and raised the strengths to be equivalent to that of the extruded material. This improvement indicates a potential benefit to using SLM and similar AM processes to consolidate GRCop alloys. Creep testing also revealed that the material retains information from the SLM process. Figure 3 shows a backscattered electron image of a creep sample fracture surface. Parallel lines were observed on the surface that appear to correspond to the hatch pattern. These regions normally did not have microvoids that are typical of GRCop- 84 failures. While there does not appear to have been a severe problem with lack of fusion, these patterns may indicate that there are further improvements possible through improved bonding between layers. American Institute of Aeronautics and Astronautics 0764-7102.6/4152.01 :IOD | gro.aaia.cra//:ptth | ,81 yluJ no SIONILLI FO YTISREVINU yb dedaolnwoD Low Cycle Fatigue (LCF) occurs in rocket engine liners due to thermally induced stresses when the interior of the liner attempts to expand when heated by the combustion of the fuel while the exterior is both cooled and restrained by the jacket. Strains can easily exceed 1%. As noted earlier, the cooling channel walls could not be machined to a smooth surface. To test the combined effects of both the surface roughness and the SLM processing on the room temperature LCF properties, an LCF sample was additively manufactured that had the conventional polished exterior surface but also had a circular channel extending the length of the sample. The channel was not machined and retained the as-built surface finish. As can be seen in Figure 4, the LCF samples initiated cracking on the rough interior surface at multiple locations as expected. The cracks appeared to grow in a manner consistent with prior Figure 3. Fracture Surface Of Creep Sample. (Photos LCF testing of GRCop-84. The LCF lives of SLM courtesy of Phenom). GRCop-84 are compared to results for prior LCF testing of GRCop-84 consolidated by HIPing using the same parameters as the SLM material in Figure 5. Not unexpectedly, the lives were reduced, but the reduction was relatively small, given the extremely rough interior surface. While not tested yet, it is likely that conventional smooth LCF samples will have as good or better properties than the conventionally processed materials tested previously. Figure 4. Fracture Surface of LCF Specimen Showing Multiple Initiation Sites and Cracks Emanating from the Rough Interior Surface. American Institute of Aeronautics and Astronautics 0764-7102.6/4152.01 :IOD | gro.aaia.cra//:ptth | ,81 yluJ no SIONILLI FO YTISREVINU yb dedaolnwoD Figure 5. Room Temperature Low Cycle Fatigue Lives of HIP Consolidated and SLM Processed GRCop-84. For reusable rocket engines, creep and other time dependent properties become a concern. The SLM GRCop-84 was tested at 500 °C, 650 °C and 800 °C (932 °F, 120 °F and 1472 °F) at various stresses. The strain was measured using an optical measurement system. Both the steady-state creep rate and rupture life were determined. Creep rate results for the 650 °C testing are shown in Figure 6. Compared to conventionally processed GRCop-84 samples, the SLM GRCop-84 samples have a much lower creep rates and longer creep lives. The slope of the creep rate curve is equivalent, which means that the creep stress exponent remains the same. The consistency between the two data sets indicates that the creep mechanism remains constant. Most likely, the finer Cr Nb particles act as more efficient pinners of grain boundaries and dislocations, thereby strengthening the SLM GRCop84 better and increasing the creep properties. It has been noted in the past that GRCop-84 has significant scatter in creep testing. That can be seen in the conventional material results shown in Figure 6. In contrast, the SLM results fall almost perfectly on a straight line, and where repeats have been done in the testing, excellent repeatability is observed. The cause of this improvement must lie with the SLM process since the test rigs and the material remains otherwise constant. Regardless of the cause, S-basis minimum creep properties are improved due to the lack of variability. Overall, the properties of SLM GRCop-84 are equal to or exceed the properties of conventionally processed GRCop-84 with the exception of the LCF lives. The LCF lives are shortened by the multitude of crack initiation sites that result in premature failure of the sample. The benefits of SLM processing may extend to some other additive manufacturing processes. Electron Beam Melting (EBM), which also has a turbulent melt pool, likely will have similar results. Other processes such as binder jet printing where there is no mechanism to refine the Cr Nb particles will likely not result in improved properties. More likely, the mechanical properties will remain similar to the HIPed or extruded and thermally cycled conventional GRCop-84. American Institute of Aeronautics and Astronautics 0764-7102.6/4152.01 :IOD | gro.aaia.cra//:ptth | ,81 yluJ no SIONILLI FO YTISREVINU yb dedaolnwoD Figure 6. 650 °C (1472 °F) Creep Rate of Conventionally Processed and SLM GRCop-84. III. Low Cost Upper Stage Propulsion (LCUSP) Program Starting in 2014, logies and design tools aimed at reducing the costs and manufacturing time of regeneratively cooled rocket engine components LOX/hydrogen (H2) systems. LCUSP is a multi-center project with the project management and design leads at the Marshall Space Flight Center (MSFC). MSFC is also the lead in developing and optimizing the SLM manufacturing process for GRCop-84. Langley Research Center (LaRC) is the lead in developing and optimizing the Electron Beam Freeform Fabrication (EBF3) manufacturing process to direct deposit a nickel alloy structural jacket and manifold preparation regions onto an SLM manufactured GRCop-84 chamber. GRC is the lead in developing and characterizing materials properties and characterization for both the SLM manufactured GRCop-84 and the EBF3 Inconel and the joint between the two. One of LCUSP’s goals is to advance these technologies to the level that can then be used to fabricate a test article to advance the TRL of the techniques10. Testing of a 4K lb thrust class methane cooled chamber printed from GRCop- f 84 has been completed, as discussed below, advancing the TRL of printed GRCop-84 in these applications. A 35K lb f thrust chamber assembly (TCA), as shown in Figure 7, is under fabrication to demonstrate the bi-metallic technology of EBF3 jacketing applied to SLM GRCop-84. In addition, this thrust chamber assembly (TCA) will include an integrated nozzle / film coolant ring (INFCR) designed and procured by LCUSP to advance one-piece SLM Inconel nozzle technology. And finally, testing will conclude with the addition of a Carbon-Carbon (C-C) nozzle extension as a pathfinder to evaluate high temperature, domestically produced, C-C radiatively-cooled extensions for upper stage engines11. The LCUSP TCA is to be tested at MSFC with a previously demonstrated SLM injector at a chamber pressure of approximately 1400 psi12,13. Under LCUSP, AM technologies in SLM GRCop-84 and EBF3 Inconel 625 have been significantly advanced. In general, properties are in family with traditionally manufactured GRCop-84 with the exception of High Cycle Fatigue (HCF) life as previously described. This reduction in life is likely due to the inherent surface roughness of the SLM process, and it is believed that in applications where surface finishing operations can be applied, this life would be comparable to traditional GRCop-84, as well. Sections for a fully printed 2-piece chamber are shown in Figure 8, and the LCUSP unit that is planned for hot-fire testing is shown in Figure 7b. American Institute of Aeronautics and Astronautics 0764-7102.6/4152.01 :IOD | gro.aaia.cra//:ptth | ,81 yluJ no SIONILLI FO YTISREVINU yb dedaolnwoD Figure 7.(a) LCUSP Thrust Chamber Assembly and (b)Hot Fire Test Article after joining and EBF3 Deposition – Image (b) Courtesy Karen Taminger Figure 8. 3D Printed Chamber Sections for LCUSP. Figure 9 shows an example of the low porosity that can be achieved when SLM processing GRCop-84. As the process was developed it became clear that faster laser scan speeds produced more porosity in general, however trials also showed that porosity could be reduced with a HIP cycle. In the baseline process selection, a trade was made to accept some porosity in the un-HIPed state in order to speed the fabrication of parts, having demonstrated that the HIP cycle could produce results like shown below. In addition to the material properties characterization of the SLM GRCop-84, one sample with a hot wall thickness characteristic of liquid rocket combustion devices, with characteristic coolant passage dimensions over a 1” length, has been proof pressure tested to 2000 psia with no signs of leakage, and American Institute of Aeronautics and Astronautics 0764-7102.6/4152.01 :IOD | gro.aaia.cra//:ptth | ,81 yluJ no SIONILLI FO YTISREVINU yb dedaolnwoD a 4K lb thrust class methane cooled chamber has been hot-fire tested after the successful repair of one layer-to–layer f non-lamination. There are several areas that future GRCop can improve upon the aforementioned process. The core parameters can be optimized for a higher production rate by increasing the space of hatching before density degradation is observed. The contours can be further optimized for small improvements in the surface finish. However, these are marginal improvements on what has proven to be a very robust and successful process development14. Pre-HIP Pre-HIP Post-HIP Post-HIP Figure 9. Pre and Post-HIP optical metallography of samples produced in GRCop-84 process development. Note – The dark area on the right of the lower image is the edge of the sample, not porosity. The EBF3 process used for bimetallic deposition in LCUSP utilizes a wire, fed in combination with an electron beam gun, to deposit material in an additive fashion and can be seen in Figure 10a 15,16. Under the LCUSP project, LaRC has been developing processes to join Inconel 625 to SLM GRCop-84. Results to-date are promising, and samples have been shown to produce bond strengths in family with GRCop-84 parent material strength. Further process refinement has been performed in the last several months to address issues related to geometry and heat loading in the fabrication of a large combustion chamber, and the result is the unit shown in Figure 7b that is expected to undergo hot-fire tests. An example of the specimen failure can be seen in Figure 10b within the GRCop material. a b Figure 10. (a) EBF3 Process and (b) Pull test specimen after test to failure on the GRCop-84 to EBF3 Inconel 625 bond interface. American Institute of Aeronautics and Astronautics 0764-7102.6/4152.01 :IOD | gro.aaia.cra//:ptth | 7102 ,81 yluJ no SIONILLI FO YTISREVINU yb dedaolnwoD A. LESSONS LEARNED UNDER LCUSP As the initial design was underway, the team was aware of historical lessons learned from SLM fabrication. Therefore, early builds consisted of wedges of the more complex geometries that would need to be printed. These wedges, like the one shown in Figure 11, demonstrated that features were printable before the team committed to full builds of chamber halves. Additional trial pieces were also printed to characterize the coolant passage feature sizes that would result from a certain model geometry. These articles were structured light scanned as shown in Figure 11 and demonstrated that for channel sizes down to 0.030”, no model corrections were needed and the channels could be expected to be held to +/- 0.001”. a b Figure 11.Structured light scan of a channel sizing part used to confirm model to as-built channel sizing. Structured light scanning was also used as the parts flowed through the entire processes. One result of these scans, like the ones shown in Figure 12a, was to show that the SLM chamber halves held to <0.005” near the build plate and about 0.010” at the opposite ends of the build (maximum Z-height). Other scans later in the process flow show how the liner I.D. moved as further processes (HIP and EBF3) were completed. HIP of the SLM liners resulted in nearly no movement, while the EBF3 process had two interesting results. The first that the inner radius of the liner shrank on order of 0.070” and second that the exit diameter of the throat spool expanded outward [see Figure 12b]. This second result was mitigated later builds as the process flow was changed to reduce the amount of Inconel that will be deposited to the part and replace that with a forged close-out for the manifolds. a b c Figure 12. (a) Structured light scans of post SLM, post HIP chamber halves, (b) post-EBF3 deposition and post HIP joined unit and (c) 2D cross section of post-EBF3 deposition. As SLM parts are typically printed in a full bed of powder, the powder must be removed from internal passages after the build completes. While this was considered a risk early on, because of the two-piece design of the LCUSP chamber, powder clearing was accomplished in 2 days. Pressurized air and sharp blows to the build plate were the American Institute of Aeronautics and Astronautics 0764-7102.6/4152.01 :IOD | gro.aaia.cra//:ptth | ,81 yluJ no SIONILLI FO YTISREVINU yb dedaolnwoD primary methods utilized. Because all individual passages were exposed at the mid-chamber joint, it could be confirmed that each passage was clear. Water flow testing (see Figure 13) was performed to visually confirm that all channels were cleared by the gas flow, and it was discovered that one of the channels was partially blocked. Water pressure and sharp blows cleared this passage also. Later designs for other parts included SLM printed manifolds, and powder removal in these cases was more difficult as discussed later in this paper. Figure 13. Water flow testing to confirm all channels were clear. In the LCUSP chamber design, one inlet feeds three channels, as illustrated by the flow shown. As the required chamber length exceeded the build box dimensions of the SLM machine utilized for fabrication of these parts, a method of joining the two chamber halves had to be developed. An EB weld was selected, as the parts would be in LaRC’s EBF3 machine for deposition. The LaRC developed process parameters for the EB weld of SLM GRCop-84 and demonstrated it on SLM trial rings as shown in Figure 14. This also resulted in process efficiencies as the parts were then already on the mandrel and ready for the next phase, Inconel jacket deposition, as soon as the EB beam weld was complete at the halves. While the initial attempt on this joint was successful, in order to further ease fabrication the joint has been further refined to create a continuous copper alloy substrate for the Inconel deposition. a b c Figure 14. Chamber Halves Joint Trial EB Weld. Structured Light Scanning was found to be a highly effective tool for characterization of the results of these additive processes. Scanning provided data relative to positional tolerance and feature sizes of SLM parts, data about movement of the materials as they were subjected to these additive processes and data that could be used to compare the as-modeled parts with the as-deposited state post deposition. Figure 15 shows an example of the scan data compared to the model data for an early manufacturing demonstrator unit. The green is the scan data and the black line is the model. Several features become clear. First, the green line is inside of the black line on the top of the figure below, showing how the part compressed toward the centerline. The top black line is the SLM GRCop-84 substrate and did not have Inconel deposited in that region, so the movement represented movement of the substrate. Second, regions where the process limitations prevented deposition of the minimum required material are shown as regions where the green line is far outboard of the black line. This information is useful for iterating on future redesigns and serves to quantify the limits of the types of features that can be deposited. Note that more material deposition is not an unrecoverable flaw as it can be machined away, but it does add cost and the potential for additional residual stresses to build up as compared to a minimal deposition. And finally, regions where the green line is in board of the black line show regions where not enough material went onto the part. With additive processes, it is possible to end up with too little material on a part if the process does not American Institute of Aeronautics and Astronautics 0764-7102.6/4152.01 :IOD | gro.aaia.cra//:ptth | ,81 yluJ no SIONILLI FO YTISREVINU yb dedaolnwoD feed material at the right time. This is compared to subtractive machining, in which the tool must make contact in an undesired region in order to have more material removed than planned. Part scanning and comparisons likes these serve as relatively quick checks to confirm the additive process deposited enough material. Figure 15. Comparison of Design Model (CAD) and post EBF3 Structured Light Scan Data Outer Mold Lines to Check for Minimum Material in All Locations. [Courtesy of Will Brandsmeier, ation of structured light scanning with CT information and the design model were utilized together proved very valuable in these additive processes, as well. Figure 16 shows how the structured light scan, the CT scan, and the model can be overlaid to provide a rapid assessment of both the external feature characteristics of the AM part as well as the internal feature characteristics as compared to the model also. In Figure 16 it can be seen that the inside of the manifold contours did not match the curve of the design. This information can be utilized to estimate knock-down factors for use in revised structural modeling of the as-built geometry. A0001 Barrel section alignment Yellow -CAD White -3D Scan Grey -CT Scan Figure 16. Overlay of Design (CAD), Structured Light Scan (3D Scan) and CT Scan Information. [Courtesy of Will Brandsmeier and EM20, to the model geometry were found to be very useful for disposition discrepancies. On demonstrator unit, it was evident that some EBF3 Inconel 625 had collected in the region of the coolant passage inlets and outlets, but external visual inspections were indeterminate as to whether the passages were blocked. CT scans were taken. Overlaying these scans with the model served to orient the viewer as to what the CT slice in that region should look like. When coolant passages are built in to the part and turn back to allow for manifolding, it creates some potentially confusing slices that contain multiple sets of passages. The overlay of the model showed that American Institute of Aeronautics and Astronautics 0764-7102.6/4152.01 :IOD | gro.aaia.cra//:ptth | ,81 yluJ no SIONILLI FO YTISREVINU yb dedaolnwoD in this case clearly that the passages were blocked. This information was critical in order to disposition the part and to help make an informed decision as to whether repair or rebuild would be a more effective go-forward solution. To date, development units have been fabricated and destructively evaluated to understand the full process development. A final printed and cladded unit is currently in fabrication. The LCUSP project will begin hot-fire testing at MSFC Test Stand 116 in Summer 2017 after the final unit has been produced. IV. GRCop-84 Methane Engine Thrusters At MSFC Since 2005, MSFC has been designing, fabricating, and hot-fire testing thruster components for LOX/methane applications at thrust levels up to 7000 lb17,18,19,20. Along with injectors and igniters, a variety of f chamber designs have been evaluated. Recently, MSFC has been designing chambers for regenerative cooling with methane21,22. The initial unit was fabricated as a throat section with AM using Inconel 718, and after it was successfully hot-fire tested, a similar throat section unit was fabricated at MSFC with SLM using GRCop-84. Shown in Figure 17, the coolant channels were printed into this first GRCop-84 design, so that no separate closeout layer was required. Since the operating pressures were low enough, this unit did not require a separate structural jacket – the thickness of the copper was sufficient for containing pressure. The design included unique features to gather discrete data for evaluating performance and anchoring thermal models for methane cooled systems. Additional printed features included the inlet and exit manifold volumes, along with an inlet boss for a threaded interface. The only welding required was to attach the forward flange. This flange, which provided the bolt hole pattern to mate the chamber with adjacent hardware, had to be welded on since its diameter would not fit in the print volume available with the Concept Laser M2 unit at MSFC. The only machining required was tapping threads for each port and polishing for the mating seal surface. Figure 17. Methane Cooled SLM GRCop-84 Throat Section Chamber. This unit required multiple print attempts and design changes were made after each to produce a successful part. Figure 18 shows the unit on its build plate. In early attempts, printing failed in the open volume of the inlet manifold. The open volume had to be reshaped with proper angles and varying support features to achieve success. Similar angles were included in the exit manifold volume. Also in the upper portion of the chamber, additional material had to be printed in to properly support the upper edge. American Institute of Aeronautics and Astronautics 0764-7102.6/4152.01 :IOD | gro.aaia.cra//:ptth | ,81 yluJ no SIONILLI FO YTISREVINU yb dedaolnwoD Figure 18. Methane Cooled GRCop-84 Throat Section on Build Plate. Hot-fire testing was completed on this throat section chamber at MSFC Test Stand 115 (TS115) in July 2016. Figure 19 shows the unit installed on the facility, along with an image of a hot-fire test. Figure 19. Methane Cooled SLM GRCop-84 Throat Section Chamber Mounted & Hot-fire Tested at MSFC TS115. [Photo credit: David Olive/MSFC] The data from this methane cooled throat section chamber was used to optimize the design for the full length chamber used in MSFC’s Methane Engine Thrust Assembly for 4K lb (META4). META4 includes a LOX/methane f injector and igniter, previously developed and demonstrated at MSFC, mated with a full length, regeneratively cooled, GRCop-84 chamber fabricated with SLM. Due to its overall length, the chamber is printed in two sections to fit in the print envelope in the available Concept Laser M1 and M2 machines. Chamber sections for the first unit were printed at MSFC, while
