Repository: Jobsy-dev/IPCProject

File: Dataset/clean/6.2019-4228_clean.txt (part 2 of 2)
Room Temperature SLM GRCop-42 Stress-Strain Curves With Comparison To SLM GRCop-84 Figure 18. Repeatability of HIPed SLM GRCop-42 Stress Strain Curves. American Institute of Aeronautics and Astronautics 8224-9102.6/4152.01 :IOD | gro.aaia.cra//:ptth | ,1 rebmetpeS no WOGSALG FO YTISREVINU yb dedaolnwoD The GRCop-42 process parameter development yielded the initial density, mechanical, thermophysical, and surface finishes desired. The GRCop-42 process parameters also resulted in an improved processing time compared to the GRCop-84 resulting in approximately 20% reduction in build time. MSFC and GRC demonstrated that GRCop- 42 is a readily printable alloy that can be additively manufactured into fully dense components with consistent properties at higher throughput rates than its predecessor, GRCop-84. The powder supply chain was made more readily available with more vendors capable of meeting the powder specifications with GRCop-42 compared to GRCop-84. The ability to meet the GRCop-42 chemistry and vendor competition also allowed for reduced powder pricing making it more economically attractive. As part of the material process development and characterization, samples were created to demonstrate the ability to create identical geometry to that shown in GRCop-84 with internal features. This included maximum and minium build features, angles and internal geometry. These samples (example shown in Figure 19) showed similar build limitations one would expect with typical SLM rules of design. Following the material process development, development components were fabricated for lab and hot-fire testing, which will be discussed in the next section. Figure 19. Example of sample feature geometry in GRCop-42 on MSFC Concept M2. III. Hardware Development and Testing An immediate goal of the GRCop-42 development was to complete hardware fabrication and hot-fire testing of subscale combustion chambers to understand performance in a relevant environment. A standard slip-jacket chamber was baselined for the test program. A SLM GRCop-84 liner was previously tested in an identical configuration using various propellants and provided a good baseline for the GRCop-42 liner24. The goal of this GRCop-42 liner testing was to accumulate multiple duty cycles (high number of starts and seconds) to demonstrate the feasibility of the GRCop-42 material in a high heat flux environment. This testing was conducted at tand (TS) 115 is ideal for testing quick turnaround subscale test articles, such as regeneratively-cooled channel wall nozzles and combustion chambers. The test rig has been successfully demonstrated through a variety of test campaigns and offers mainstage durations up to 210+ seconds and internal combustion temperatures up to 6000 °F. It has been successfully used for evaluation of a variety of channel-cooled and radiatively- cooled nozzles and chambers since 2015, as well as for a variety of heritage tests dating back to the 1960’s. The thruster used on this test rig uses a simple coaxial injector supplied with liquid oxygen/gaseous hydrogen (LOX/GH2) to create high temperature environments. Various propellant combinations can be used depending upon the desired combustion environment. The test stand offers extensive instrumentation to allow monitoring of test hardware, including high and low speed data channels, standard and high speed imaging, infrared (IR) thermographic imaging, and still frame cameras. MSFC TS115 can complete quick turnaround testing and often completes multiple tests in a single day, while still collecting all of the necessary data. A suite of instrumentation was included for test programs PI100 and PJ038, including thermocouples, pressure transducers, and IR thermography, was used to help characterize the hardware. Two hot-fire test series, PI100 and PJ038, were completed using the SLM GRCop-42 liners to evaluate performance25. The testing was conducted on a LOX/GH2 thrust chamber assembly previously demonstrated with an SLM GRCop-84 liner26,27,28. The PI100 program was designed to provide initial performance characterization of the liner and various channel wall nozzles in single-cycle tests29. Direct spark ignition was used during the PI100 test series and provided single cycle tests with up to 180 seconds of mainstage duration. Follow-on testing under PJ038 performed cyclic testing to achieve high duty cycles (high number of start/shutdown tests) to understand performance and durability of the hardware. The PJ038 testing that followed completed a series of cyclic tests with up to 7 full hot-fire and purge cycles per test at 30 seconds per test cycle using TEA/TEB for American Institute of Aeronautics and Astronautics 8224-9102.6/4152.01 :IOD | gro.aaia.cra//:ptth | ,1 rebmetpeS no WOGSALG FO YTISREVINU yb dedaolnwoD ignition. The latter test series allowed for repeated fully-reversal strains and cycling for fatigue conditions to challenge the hardware under these conditions. The thrust chamber assembly used a PBF additively manufactured coaxial injector and the SLM GRCop-42 combustion chamber liner30. The injector was previously tested and characterized under several similar test programs31,32. The chamber configuration was also previously demonstrated with a slip-jacket liner. The slip-jacket liner design shown in Figure 20 allows for quick change-over of the various liners33. The chambers were water cooled for both test series. AM GRCop-42 Liner Figure 20. Slip-jacket channel-cooled chamber configuration used for cycle testing (shown without nozzle). The liner’s coolant channels were printed directly into the structure using SLM, so no channel closeout was necessary. The one-piece liner was assembled into the slip-jacket. The liners were printed on the MSFC Concept Laser M2 and completed post-processing operations including powder removal and HIPing. Figure 21 shows one of the as-printed SLM GRCop-42 liners still on the build plate. The liners were printed with an identical CAD file and parameters, but in two separate builds. These liners were built using build parameters that were established earlier based upon the mechanical test data. American Institute of Aeronautics and Astronautics 8224-9102.6/4152.01 :IOD | gro.aaia.cra//:ptth | ,1 rebmetpeS no WOGSALG FO YTISREVINU yb dedaolnwoD Figure 21. Additively Manufactured SLM of GRCop-42 Liners. A total of 188 tests were completed on the two GRCop-42 liners accumulated a combined 8,030 seconds of test time. The conditions included chamber pressures (Pc) up to 1,224 psig and mixture ratios (MR) up to 8.01. The high mixture ratio testing was completed at the end of the series to fully demonstrate hardware durability on the chambers. An image of a hot-fire test during mainstage is shown in Figure 22. Table 4 summarizes the number and type of tests on each unit. A total of 17 starts and 2,720 seconds were accumulated on Liner #1 under the PI100 test series and an additional 151 cycles were accumulated under the PJ038 test series for a total of 168 starts and 7,400 seconds under both programs. Liner #2 had 20 total starts and a total of 630 seconds of hotfire time34. Table 4. Summary of hot-fire testing on SLM GRCop-42 Liners. Unit Peak Pc Peak MR Total Accumulated (psig) Starts Time (sec) Liner 1 1,224 6.99 168 7,400 Liner 2 1,091 8.01 20 630 Figure 22. Mainstage test of SLM GRCop42 Liner #1 during PJ038 cycle testing. American Institute of Aeronautics and Astronautics 8224-9102.6/4152.01 :IOD | gro.aaia.cra//:ptth | ,1 rebmetpeS no WOGSALG FO YTISREVINU yb dedaolnwoD Each liner was maintained in the same configuration and inspected after each test or set of cycles. The only time a chamber was removed was to replace the O-ring seals as needed. Data from a long duration hotfire is shown in Figure 23. Performance remained stable during the mainstage testing. There were no observations of any pressure or thermal variations within a test, and the measured parameters were very repeatable from test to test. Both liners successfully completed the test series with no issues. Cyclic testing data conducted on both liners is displayed in Figure 24. The test shown completed 7 cycles in a single test. The injector used for cyclic testing of both liners provided stable operation from cycle to cycle with no large amplitude combustion modes observed. Nozzle Outlet Pressure (psig) Chamber Pressure (psig) Nozzle Outlet Temperature (°F) Nozzle Inlet Temperature (°F) Figure 23. Long Duration mainstage test of GRCop-42 Liner #1 (Avg MR=6.19 and Avg Pc=1,131 psig). Nozzle Outlet Pressure (psig) Chamber Pressure (psig) Nozzle Outlet Temperature (°F) Nozzle Inlet Temperature (°F) Figure 24. Hot-fire cycle testing of GRCop-42 Liner #2 (Avg. MR=7.96 and Avg. Pc=1,021 psig). Analyzing the hotfire data from both test programs, the measured pressure differences were less than ±5% from the nominal chamber pressure of 1,100 psig. The flow rate varied by less than ±2% from the nominal 6.8 lbm/sec. Liner #2 did show a higher pressure drop compared to Liner #1, but it was only 10 to 25 psi. For all practical purposes, both chamber liners fall within the previously range and are considered similar. The consistent nature of the data is shown in Figure 25 and Figure 26. American Institute of Aeronautics and Astronautics 8224-9102.6/4152.01 :IOD | gro.aaia.cra//:ptth | ,1 rebmetpeS no WOGSALG FO YTISREVINU yb dedaolnwoD 700 8.0 ) is 7.8 p ( r 650 7.6 e b m 7.4 ) c a e s h / C 600 7.2 m s b s o r 7.0 l( e c A t a p 550 6.8 R o w r D 6.6 o e Liner 1 lF r u 500 6.4 s Liner 2 s e r Flow Rate 6.2 P 450 6.0 0 20 40 60 80 100 120 140 160 180 200 Test Cycle Figure 25. Liner #1 & #2 pressure drop and flow rate for all tests conducted. The resistance, R, of the nozzle was calculated based on equation (1). ∆𝑃 × 𝜌 𝑅 = (1) 𝑚̇2 The resistance allows a direct comparison of hardware performance in the channels independent of the fluid. The chamber resistance for both liners remain similarly close in nature. 850 R , 800 e c n a 750 t s is e 700 R r e 650 b m a h Liner #1 C Liner #2 0 25 50 75 100 125 150 175 200 Test Cycle Figure 26. Liner #1 & #2 chamber resistance for all tests conducted. The heat load effects due to varying chamber conditions was further examined during test. Keeping coolant flow conditions similar allows for a better comparison of the different chamber conditions affecting heat load. Various chamber configurations and test conditions ranging from 1,110 to 1,225 psia and MR of 4.96 to 8.01, as previously mentioned, are included in Figure 25 and Figure 26. Another factor that affected heat load was the ignition method used. Using the TEA-TEB ignition system showed a decreasing heat load measurement with each additional test. The reduction in the measured heat load occurred on American Institute of Aeronautics and Astronautics 8224-9102.6/4152.01 :IOD | gro.aaia.cra//:ptth | ,1 rebmetpeS no WOGSALG FO YTISREVINU yb dedaolnwoD both Liner #1 and #2 and shown in Figure 27. It is believed that the ash products from TEA-TEB combustion were the source of the reduction in measured heat load. Chamber conditions were adjusted to provide a higher heat flux environment, and the heat load measured showed repeatable data on Liner #1 following the initial TEA ash build up on the liner after 17 tests. The test conditions used on Liner #1 during the spark ignition phase resulted in some of the highest heat loads recorded. ) s / U T B ( d a o L t a e H la t o T Liner 1 - Spark ignition Liner 1 - TEA/TEB Ignition Liner 2 - TEA/TEB ignition 0 50 100 150 200 Test Cycle Figure 27. Liner #1 & #2 Heat Load for all tests conducted. Liner configuration and test condition changes included along with ignition method type. The heat load values were used to anchor analytical models to determine hot wall temperatures for the liners. The anchored analytical wall temperatures indicated that temperatures up to 1,340 °F were achieved for several consecutive tests. The GRCop-42 material did not show any signs of blanching, including oxidation or cracking, as shown in the left image in Figure 28. American Institute of Aeronautics and Astronautics 8224-9102.6/4152.01 :IOD | gro.aaia.cra//:ptth | ,1 rebmetpeS no WOGSALG FO YTISREVINU yb dedaolnwoD Figure 28. Liner #1 following 168 starts and 7,400 seconds: (Left) View of throat looking forward showing TEA-TEB ash buildup and (Right) ID of chamber barrel looking aft. As discussed previously, TEA-TEB ash residue was visible on the chamber liners as seen in the right image in Figure 28, which shows Liner #1. The TEA-TEB ash was seen to mostly agglomerate upstream of the liner throat. Limited residue was observed aft of the throat. Figure 29 shows posttest observations of the TEA-TEB ash upstream of the throat. Minimal to no ash was seen downstream of the throat. Figure 29. Liner #2 post-test - 20 starts and 630 sec including MR=8.01 (Left) Aft end of chamber looking at throat and (Right) Forward end of chamber showing TEA ash build up downstream of injector face. The chamber liners performed well under varied conditions. The data gathered also showed the resilience of the material at elevated wall temperatures. The hot-fire testing demonstrated aggressive conditions with high Pc, MR and heat loads. The chambers were run aggressively to promote the environment for potential blanching, but none was American Institute of Aeronautics and Astronautics 8224-9102.6/4152.01 :IOD | gro.aaia.cra//:ptth | 9102 ,1 rebmetpeS no WOGSALG FO YTISREVINU yb dedaolnwoD observed in the liners. Liner #1 and #2 did not show any blanching. The liner surface remained smooth and showed good oxidation resistance. IV. Future Development Work 42 development in the GE Concept Laser M2- and EOS M290- scale SLM machines. In addition, ng larger build platform such as the EOS M400. Increased build volume allows for full scale combustion chambers to be printed in a single piece for upper-stage and boost class engine applications. Aside from the internal roviding GRCop-42 as a commercial printing service. Some of these initial properties from these vendors were shown in this paper. The SLM development work in the current and larger platform support facturing for MSFC Liquid Engines Office (LEO), the Rapid Analysis and Manufacturing Propulsion Technology (RAMPT) project, Lunar Lander applications, Nuclear Thermal Propulsion, and TMD) Announcement for Collaborative Opportunity (ACO) program with commercial space partners. Several of these projects are making use of the current scale and evaluating the larger scale. hot-fire testing of the increased scale (EOS M400) GRCop-42 chambers in early 2020. An example of the chambers being fabricated on the M400 are shown in Figure 30. Investments are being made by operty database to further enable the technology readiness and process maturity. Test samples from the existing scale build platforms (M2 and M290) and the EOS M400 will complete a series of mechanical and thermophysical property testing to develop a design databased for the SLM GRCop-42. This data is being tested continuously and will be made available to industry partners and general industry. Figure 30. Example of large-scale SLM GRCop-42 chambers fabricated. (Left) 30k-lbf class chamber with max dia. ~15" and (Right) Lander-class chambers with max height ~14". V. Conclusions additive manufacturing (AM) powder bed fusion (PBF) for material development and hardware fabrication of GRCop-42. Selective Laser Melted (SLM) GRCop-42 offers advantages for use in combustion chambers including: 1) Ability to print using SLM, 2) Improved conductivity over SLM GRCop-84, American Institute of Aeronautics and Astronautics 8224-9102.6/4152.01 :IOD | gro.aaia.cra//:ptth | ,1 rebmetpeS no WOGSALG FO YTISREVINU yb dedaolnwoD 3) Increased ductility, which was traded with a slight reduction in strength, compared to SLM GRCop-84, 4) Simplified powder atomization in comparison to GRCop-84, 5) Resilience to oxidation during aggressive test environments and high sustained wall temperatures 6) Resistance to blanching during cyclic hot-fire testing with high Pc and MR. The SLM GRCop-42 process parameter development yielded the initial density, mechanical properties, thermal conductivity, and surface finishes desired. The SLM GRCop-42 process parameters also resulted in a 20% reduction in processing time compared to the SLM GRCop-84 parameters. MSFC and GRC demonstrated that GRCop-42 is a readily printable alloy that can be additively manufactured into fully dense components with consistent properties at higher throughput rates than its predecessor, GRCop-84. Two SLM GRCop-42 chambers were hot-fire tested at MSFC Test Stand 115 to demonstrate long durations and high duty cycle of the material at >2K-lb thrust. These chamber liners were fabricated on the MSFC Concept Laser f M2 and tested in a similar configuration to prior SLM GRCop-84 chamber liners. A total of 188 tests were completed on the two GRCop-42 liners and accumulated a combined 8,030 seconds of test time. The conditions included chamber pressures (Pc) up to 1,224 psig and mixture ratios (MR) up to 8.01. The first SLM GRCop-42 liner completed a total of 168 tests and accumulated 7,400 seconds. No signs of blanching or degradation were observed, and the liner remained in excellent condition. The second liner had a total of 20 starts and 630 sec hot-fire time with a MR up to 8.01.t 7 cycles per hot-fire test to accumulate significant starts and time on hardware. Sustained peak wall temperatures were demonstrated up to 1,340 °F on the SLM GRCop-42 liners. The chamber liners performed well under varied test conditions. The data gathered also showed the resilience of the material at these elevated wall temperatures with consistent performance throughout the test series. The hot-fire testing demonstrated aggressive conditions with high Pc, MC and subsequent heat loads. The chambers were run aggressively to promote the environment for potential blanching, but none was observed in the liners. for AM GRCop-42 combustion chambers. Several vendors are being established to provide GRCop-42 as a commercial printing service and rt of development testing under the RAMPT program. f GRCop-42 material in a EOS M400 and achieved properties consistent with the Concept Laser M2 material. Several large-scale chambers have been fabricated and will be tested in the future. Mechanical and thermophysical property testing of the SLM GRCop-42 is being completed to develop a design database and disseminate data to industry partners and general industry. Acknowledgements The authors would like to thank the large team involved in the material development and hot-fire testing of the Additively manufactured SLM GRCop-42. Thank you to Tal Wammen and the test team at Test Stand 115 for performing outstanding test support as usual. Several individuals were involved in the design, development and testing and provided critical support including James Buzzell, Dale Jackson, and Marissa Garcia providing hardware and test support, William Carpenter providing outstanding materials support, Adam Willis for design, Will Bransdmeier, Ian Johnston, and Hannah Cherry for analysis. Big thanks to Will Tilson and his mechanical test team for the significant number of specimens. Thank you to our critical industry partners involved in this development including Additive Manufacturing and Engineering (AME), Powder Alloy Corporation (PAC), ATI, and Carpenter. Thank you to the EM42 team including Megan Le Corre, Jim Lydon, Zach Jones. The GRC team including David Scannapieco , Bob Carter, Brad Lerch (retired), Ivan Locci for continued material support of GRCop-42. We wish to acknowledge the project offices that continue to push needs for nozzle technology and offer leadership, including Steve Wofford, John Fikes, Mike Shadoan, and Keegan Jackson. Also, thank you to the many other engineers at MSFC, commercial space companies, and industry that engage in technical discussions and that have contributed to these various techniques. References 1 Gradl, P., Mireles, O. and Andrews, N., 2018. Intro to Additive Manufacturing for Propulsion Systems. AIAA Propulsion and Energy Forum, (AIAA 2018-4625). July 9-12, 2018 2 Gradl, P.R., 2016. Rapid Fabrication Techniques for Liquid Rocket Channel Wall Nozzles. In 52nd AIAA/SAE/ASEE Joint Propulsion Conference (p. 4771). 3 Ellis, D.L., GRCop-84: A High-Temperature Copper Alloy for High-Heat-Flux Applications, of Aeronautics and Astronautics 8224-9102.6/4152.01 :IOD | gro.aaia.cra//:ptth | ,1 rebmetpeS no WOGSALG FO YTISREVINU yb dedaolnwoD 4 H. Groh III, D. Ellis, W. Loewenthal, Comparison of GRCop-84 to other Cu alloys with high thermal conductivities. J. Mater.Eng. Perform.17, 594 (2008) 5 Ellis, D.L. and G.M. Michal, "Precipitation Strengthened High Strength, High Conductivity Cu-Cr-Nb Alloys Produced by Chill Block Melt Spinning," ept. 1989). 6 Ogbuji, L. and Humphrey, D.L., 2003. Comparison of the oxidation rates of some new copper alloys. Oxidation of metals, 60(3-4), pp.271-291. 7 Thomas-Ogbuji, L., Humphrey, D.L. and Setlock, J.A., 2003. Oxidation-Reduction Resistance of Advanced Copper Alloys. on Corrosion Science in the 21st Century; July 06, 2003 - July 11. Manchester; United Kingdom 8 L.U. Thomas-Ogbuji, and D.L. Humphrey: Oxidation Behavior of GRCop-84 (Cu-8Cr-4Nb) at Intermediate and High Temperatures. Bowman, R., Cooper, K., Fikes, J., Taminger, K., & Wright, B. (2014). Additive Manufacturing of Low Cost Upper Stage Propulsion Components. JANNAF Additive Manufacturing for Propulsion Applications Technical Interchange Meeting (TIM); 3-5 Sept. 2014; Huntsville, AL. 10 Gradl, P.R., Protz, C., Greene, S.E., Ellis, D., Lerch, B. and Locci, I., 2017. Development and Hot-fire Testing of Additively Manufactured Copper Combustion Chambers for Liquid Rocket Engine Applications. In 53rd AIAA/SAE/ASEE Joint Propulsion Conference (p. 4670). 11 Li, W.Y., Guo, X.P., Verdy, C., Dembinski, L., Liao, H.L. and Coddet, C., 2006. Improvement of microstructure and property of cold-sprayed Cu–4 at.% Cr–2 at.% Nb alloy by heat treatment. Scripta materialia, 55(4), pp.327-330. 12 Ellis, D.L., Michal, G.M. Precipitation strengthened high strength, high conductivity Cu-Cr-Nb alloys produced by chill block melt spinning. Final Report Ph.D. Thesis, Case Western Reserve. Cleveland, OH. (1989). 13 Ellis, D.L., Keller, D.J. and Nathal, M. Thermophysical properties of GRCop-84. earch.jsp?R=20000064095. (2000). 14 Lerch, B., Ellis, D., Locci, I., Draper, S. and Sudbrack, C., 2018. Fatigue Characteristics of Additively Manufactured Aerospace Materials. TMS Machine Learning for Materials Science 2018; 25-26 Sep. 2018; Pittsburgh, PA. GRC-E-DAA-TN53084 15 Lerch, B., Ellis, D.L. Comparison of the Fatigue Behavior of Copper Alloys. Materials Science and Technology 2005 Conference and Exhibition; September 25-28, 2005; Pittsburg, PA. 20060005216. (2006). 16 Ellis, D.L., 2005. Conductivity of GRCop-42 alloy enhanced. S., Meiners, W. and Diatlov, A., Selective Laser Melting. Laser Technik Journal, 9(2), pp.33-38. (2012). 18 Sames, W.J., List, F.A., Pannala, S., Dehoff, R.R. and Babu, S.S., “The metallurgy and processing science of metal additive manufacturing,” International Materials Reviews, 61(5), pp.315-360. (2016). 19 VDI-Guideline 3404 (2009) Additive Fabrication-Rapid Technologies (Rapid Prototyping) – Fundamentals, Terms and Definitions, Quality Parameter, Supply Agreements. (2014). 20 Cooper, K. G., Lydon, J. L., Corre, M. D., & Jones, Z. C. (2018). Three-Dimensional Printing GRCop-42 (pp. 1-9) (Unites States, lle, AL. Retrieved June 24, 2019, from https://ntrs.nasa.gov/archive/nasa/casi.ntrs.nasa.gov/20190001243.pdf. 21 Thermophysical Properties Research Laboratory, Inc. (TPRL). Retried June 24, 2019 from http://www.tprl.com/Laser_Flash.html 22 ASTM, E8–99. "Standard test methods for tension testing of metallic materials." Annual book of ASTM standards. ASTM (2001). 23 Minnecci, R., Rawn, C., Jones, Z., Bunn, J. and Tramel, T., 2018. Residual Stress Mapping of As-Built and Hot Isostatic Pressure Treated GRCop-84 as Fabricated by Selective Laser Melting. 2017 Joint Nanoscience and Neutron Scattering User Meeting; 31 Jul. - 4 Aug. 2017; Oak Ridge, TN; United States 24 Gradl, P., Greene, S., Protz, C., Bullard, B., Buzzell, J., Garcia, C., Wood, J., Osborne, R., Hulka, J. Cooper, K. Additive Manufacturing of Liquid Rocket Engine Combustion Devices: A Summary of Process Developments and Hot-Fire Testing Results. 54th AIAA/SAE/ASEE Joint Propulsion Conference, AIAA Propulsion and Energy Forum, (AIAA 2018-4625). July 9-12, 2018. Cincinnati, OH. 25 Gradl, P., Protz, Wammen, T. “Bimetallic Channel Wall Nozzle Development and Hot-fire Testing using Additively Manufactured Laser Wire Direct Closeout Technology”. Paper presented at 55nd AIAA/SAE/ASEE Joint Propulsion Conference, August 19-22. Indianapolis, IN. (2019). 26 Gradl, P.R., Greene, S. E. “Bimetallic Channel Wall Nozzle Testing: Test Summary Report for Test Program PI100”. 19. 27 Gradl, P.R., Greene, S. E. “Cycle Testing of Channel Wall Nozzles: Test Summary Report for Test Program PJ038”. 192. 5 American Institute of Aeronautics and Astronautics 8224-9102.6/4152.01 :IOD | gro.aaia.cra//:ptth | ,1 rebmetpeS no WOGSALG FO YTISREVINU yb dedaolnwoD 28 Gradl, P.R., Greene, S. E. “Channel Wall Nozzle Testing: Test Summary Report for Test Program PH034”. y 2018. 29 Gradl, P., Protz, C., Wammen, T. “Additive Manufacturing Development and Hot-fire Testing of Liquid Rocket Channel Wall Nozzles using Blown Powder Directed Energy Deposition Inconel 625 and JBK-75 Alloys”. 55th AIAA/SAE/ASEE Joint Propulsion Conference, AIAA Propulsion and Energy Forum. August 19-22. Indianapolis, IN. (2019). 30 Gradl, P.R., Protz, C., Greene, S.E., Ellis, D., Lerch, B., and Locci., I. "Development and Hot-fire Testing of Additively Manufactured Copper Combustion Chambers for Liquid Rocket Engine Applications", 53rd AIAA/SAE/ASEE Joint Propulsion Conference, AIAA Propulsion and Energy Forum, (AIAA 2017-4670) 31 Garcia, C.P., Gradl, P.R., Protz, C.S., Wood, J., and Greene, S. E. Characterizing Performance of Additively Manufacturing Regenerative Cooled Combustion Chambers through Hot Fire Testing, Paper presented at 65th JANNAF Propulsion Meeting/10th Liquid Propulsion Subcommittee, May 21-24, 2018. Long Beach, CA. 32 Gradl, P.R., Greene, S. E. “Channel Wall Nozzle Testing: Test Summary Report for Test Program PH034”. y 2018. 33 Gradl, P.R., and Valentine, P.G. "Carbon-Carbon Nozzle Extension Development in Support of In-space and Upper-Stage Liquid Rocket Engines", 53rd AIAA/SAE/ASEE Joint Propulsion Conference, AIAA Propulsion and Energy Forum, July 10-12, 2017. Atlanta, GA. (AIAA 2017-5064) 34 Gradl, P.R., Greene, S.E., Brandsmeier, W., Johnston, M.I. “Hot-Fire Testing and Large-Scale Deposition Manufacturing Development Supporting Liquid Rocket Engine Channel Wall Nozzle Fabrication”. Paper presented at 65th JANNAF Propulsion Meeting/10th Liquid Propulsion Subcommittee, May 21-24, 2018. Long Beach, CA. American Institute of Aeronautics and Astronautics 8224-9102.6/4152.01 :IOD | gro.aaia.cra//:ptth | ,1 rebmetpeS no WOGSALG FO YTISREVINU yb dedaolnwoD
