Repository: Jobsy-dev/IPCProject

File: Dataset/clean/NASA_TM_20230006075-2_sentences.txt (part 3 of 5)
Energy Deposited Rocket Engine Applications P.S.
Therefore, selecting an optimal combi- nation of stress relief and homogenization treatments to minimize recovery process and promote recrystallization is a significant method to consider for LP-DED evolution in LP-DED -processing homogenization has been investigated in detail.4 It was found that tita- nium segregation migrates from the interdendritic regions (in as-built LP-DED material) to grain boundaries after homogenization treatment.
A basic model for titanium diffusion in tion distribution of titanium as a function of homogenization temperature, duration, and grain size.
The results of the homogenization kinetic analysis provide a valuable reference on how the homogenization treatment should be adjusted for LP-DED n alloy can be calculated by the value of residual segre- gation index, δ as shown below.4 δ – π (2) C𝑚𝑚𝑚𝑚𝑚𝑚𝑚𝑚𝑚𝑚𝑚𝑚−C𝑚𝑚𝑚𝑚𝑚𝑚𝑚𝑚𝑚𝑚 𝑚𝑚 Dt (C0𝑚𝑚𝑚𝑚𝑚𝑚𝑚𝑚𝑚𝑚𝑚𝑚−C0𝑚𝑚𝑚𝑚𝑚𝑚𝑚𝑚𝑚𝑚𝑚𝑚 L C and C represent the grain-boundary solute atom concentration (highest 0max 0min concentration) and the grain center solute atom concentration (lowest concentration) before the start of homogenization.
C and C are the grain-boundary solute atom concentration and max min the grain center solute atom concentration after performing the homogenization treatment for a duration, t. D is the diffusion coefficient of Ti in the matrix, and L is half wavelength of Ti concentration (segregation).
The time required to reach the desired homogenization level (or the residual segregation index, δ) can be expressed as the Equation below:4 δ (3) π2 L ln 𝑄𝑄𝑄𝑄 Do – 𝑅𝑅𝑅𝑅𝑅𝑅𝑅𝑅 D is the diffusion constant (m2/s), Q is the diffusion activation energy (J/mole), R is the o gas constant (8.31 J/mole-K), and T is the thermodynamic temperature (°K).
It is significant to note that a two-fold decrease in the segregation wavelength (L, equivalent to half of the grain diameter) would result in a four-fold decrease in the homogenization time (t).
The homogenization process for LP-DED of Ti atoms from a higher concentration location at grain boundaries to the lower concentration location at grain center.
Figure 20 shows the predicted homogenization kinetics (Ti diffusion) for LP-DED index (δ) of 0.1.
It can be clearly seen that homogeniza- tion time decreases with an increase of homogenization temperature for the same grain size.
Small grain size (lower L value) has a great advantage in achieving homogeneous microstruc- ture in shorter time than that in large grain material.
The standard homogenization treatment for LP-DED mogenization kinetics curves, to reach the target residual segregation index (δ) of 0.1, the combinations of temperature and time are 2125 °F / 5.3h and 2125 °F / 14.8h for grain size of 60 µm (L = 30 µm) and 100 µm (L = 50 µm), respectively.
Based on the homogenization kinetic analysis, it is apparent that homogenization at 2125 °F/3h was not adequate for LP-DED r than 100 µm in diameter).
Distance Between Highest and Lowest Ti Concentration L = 50 µm L = 40 µm L = 30 µm L = 25 µm L = 20 µm L = 15 µm 2100 2000 0 5 10 15 20 25 30 35 Homogenization Time (Hour) Figure 20.
The predicted homogenization kinetic curves for LP-DED index (δ) of 0.1.
The homogenization time decreases with an increase of the homogenization temperature for the same grain size.
)F°( erutarepmeT noitazinegomoH The main alloying elements distribution across the columnar dendrites was determined by EDS line scans.
Figure 21 shows an example of Ti segregation in an as-built 1.00 mm thick single-pass LP-DED power).
A large variation in Ti concentration can be clearly seen over a 1200 µm distance.
The nominal 2.5 wt% Ti varies consid- erably between a minimum of 0.0% to a maximum of about 10%.
A close-up view for Ti concen- tration up 8% (Fig.
21(b)) reveals that Ti concentration fluctuates intensely between 0.3 to 6% in many locations.
Ti Wt% 4 0 200 400 600 800 1000 1200 (a) Distance (µm) Ti Wt% 6 4 2 0 0 200 400 600 800 1000 1200 (b) Distance (µm) Figure 21.
(a) An EDS line scan on an as-built 1.0 mm thick single-pass LP-DED power) showing titanium concentration fluctuates intensely between 0 to 10% in some locations.
(b) A close-up view of EDS line scan data revealing titanium concentration fluctuates intensely between 0.3 to 8% in many locations.
)%tw( iT )%tw( noitartnecnoC iT Ti segregation amplitude can be greatly reduced by increasing the homogenization time at 2125 °F.
Figure 22 shows Ti concentration profile in 1mm thick single-pass LP-DED 125 °F for 3, 6, and 12 hours.
As shown in Figure 22(a), the fluctuation of Ti concentration amplitude was reduced from 0.3 – 8% (in the as-built condi- tion) to approximately 1.0 – 4.5% after homogenization at 2125 °F/3h.
Ti concentration is still significantly higher than the nominal 2.5 wt% in many locations.
An increase of the homogeniza- tion time to 6 hours leads to noticeable improvement in Ti segregation as shown in Figure 22(b).
After homogenization at 2125 °F/6h, titanium segregation amplitude decreased further and most Ti peaks fluctuated in the range of 1.0 – 3.5%.
However, further increase of the homogenization time to 12 hours leads to only marginal improvement in Ti segregation amplitude as shown in Figure 22(c).
The EDS line scan results clearly indicate the standard homogenization treatment at 2125 °F/3h is not adequate to reduce titanium segregation to an acceptable level for LP-DED in LP-DED or longer duration should be performed in order to reduce Ti segregation to a very low level.4 However, the use of a temperature higher than 2125 °F is not be recommended due to the increased risks of surface oxidation, grain growth and potential growth of internal pores.
Performing a homogenization treatment at 2125 °F for durations longer than 12 hours cannot be justified either as reduction of Ti segregation becomes very sluggish after the initial 6 hours at 2125 °F.
Therefore, 2125 °F/6h was selected as the new homogenization treatment for LP-DED 100 150 200 250 300 (a) Distance (µm) 7 Ti Wt% 5 3 1 200 250 300 0 50 100 150 (b) Distance (µm) Ti Wt% 6 4 2 0 200 250 300 0 50 100 150 (c) Distance (µm) Figure 22.
The evolution of titanium concentration profile for a 1.0 mm thick single-pass LP-DED power) after homogeniza- tion at (a) 2125 °F/3 h, (b) 2125 °F/6 h, and (c) 2125 °F/12 h. )%tw( noitartnecnoC iT )%tw( noitartnecnoC iT )%tw( noitartnecnoC iT High Ti segregation at grain boundaries is not normally seen in wrought ry Ti segregation between LP-DED buted to the difference in the solidification rates between LP-DED and casting processes.
Comparing to the LP-DED process, the casting process has much slower cooling (solidification) rate that allows for prolonged cooling time, permitting the slow-to-diffuse elements (such as Ti) to disperse more homogeneously.
ation treatment at elevated temperatures for 24 hours, which is significantly longer than the recommended 2125 °F/6h for LP-DED geneity in wrought ow level by thermo-mechanical processes such as hot rolling and forging.
Thus, extended homogenization treatment coupled with thermo-mechanical process drastically reduced Ti segregation and the propensity to form the detrimental η-phase at grain boundary in LP-DED cipitation through Solution Anneal and Aging.
After homogenization, solution anneal and aging processes are performed sequentially to precipitate and grow the strengthening γ′ precipitate (Ni (Ti,Al)).
al and solution anneal should be performed above the η-phase solvus temperature to dissolve the undesirable η-phase that forms during cooling from homogenization treatment.
The standard solution anneal for LP-DED ximately 50 °F above the η-phase solvus temperature.39 Therefore, solution anneal temperature was increased to 1950 °F to ensure complete dissolution of η-phase, followed by a quench.
Another advantage of conducting SA at 1950 °F is that Ti segregation amplitude can be slightly reduced according to the homogenization kinetic analysis.4 The standard aging treatment for wrought that the standard single-step aging treatment at 1325 °F/16h was unable to reduce the precipitation of brittle η-phase (Ni Ti) to an acceptable level for LP-DED of localized Ti segregation.
Figure 23 shows precipitation of η-phase at grain boundar- ies when aging treatment was performed at 1325 °F, 1300 °F, and 1275 °F.
Grain boundaries are η-phase free after solution anneal at 1800 °F/1h as shown in Figure 23 (a).
Abundant η-phase pre- cipitated at grain boundaries after aging at 1325 °F/24h.
The volume fraction of grain-boundary η-phase decreases significantly when the aging temperature was lowered to 1300 °F (Fig.
23 (c)).
Only a few isolated η-phase was present at grain boundaries after aging at 1275 °F/16h (Fig.
23 (d)).
It is apparent that the amount of grain-boundary η-phase decreases with a reduction in aging temperature.
Therefore, 1275 °F was selected as the 1st step aging temperature.
(a) (b) (c) (d) Figure 23.
Precipitation of grain-boundary η-phase after (a) solution anneal, (b) aging at 1325 °F/24h, (c) aging at 1300 °F/24h, and (d) aging at 1275 °F/16h.
Lowering the aging temperature to 1275 °F is expected to slow down the kinetics of γ′ precipitation and result in a significant reduction in tensile strength.
In order to keep the strength reduction within a moderate 10 – 15% range, the standard single-step aging treatment must be modified into a 2-step aging process.
Two-step aging treatment is commonly used for age-harden- able superalloys to maximize strength and to develop the best combination of short-term tensile and long-term creep properties.41 In γ′-strengthened superalloys, the 1st aging treatment (higher temperature) precipitates secondary γ′ precipitates and finer secondary or tertiary γ′ precipitates during the 2nd step aging (lower temperature).42,43 The most important mechanism of η-phase pre- cipitation during aging treatment is γ′→ η transformation.
The 2-step aging treatment is specifi- cally designed to improve the microstructure stability to retard γ′→ η transformation during aging treatment.
Two promising 2-step aging treatments, 1275 °F/16h + 1200 °F/16h and 1275 °F/16h + 1150 °F/16h, were selected for further evaluation through tensile testing.44 The most promising 2-step aging treatment would be chosen after performing an in-depth analysis on tensile data, which includes yield strength, ultimate tensile strength, ductility, and strain hardening exponent.
3.3.3 Effects of Heat Treatment on Tensile Properties To examine the impacts of heat treatments on mechanical properties, tensile tests were per- formed using LP-DED ition parameters that could be used to produce parts.
All samples were subjected to stress relief at 1800 °F/1.5h, homogeniza- tion treatment at 2125 °F/3h, and solution anneal at 1800 °F/1h, prior to aging treatment.
Four aging treatments were selected for tensile property evaluation as shown in Table 7.
The standard aging treatment for wrought baseline for compari- son with the other three aging treatments.
All tests were performed in air at room temperature with the as-deposited wall thickness and diameter shown in Table 7.
The most promising 2-step aging treatment was chosen after performing an in-depth analysis on tensile data, which includes yield strength, ultimate tensile strength, ductility, and strain hardening exponent n (σ = Kεn).
The strain hardening exponent can be determined by using the true stress-true strain curve obtained from a tensile test.
The Equation below describes the true stress-true strain correlation during the tensile testing: ο ε (4) Where σ is true stress, K is the strength coefficient, ε is true strain, and n is strain hardening expo- nent.
A simple power-curve relation can express the flow curve of many metals in the region of uniform plastic deformation, which is from yielding up to the maximum load.
The strain-harden- ing exponent is the slope of the true stress-true strain curve, when plotted on logarithmic coordi- nates (n = ∂lnσ/∂lnε).
A high strain hardening exponent enhances a materials ability to uniformly distribute the imposed plastic strain.
Table 7 summarizes the effects of aging treatment on room temperature tensile properties for LP-DED ar samples have an average yield strength, ultimate tensile strength, and fracture elongation of 87.02 – 109.60 ksi, 162.40 – 171.61 ksi, and 32.23 – 38.97%.
The 350W – 0.047” thick samples have an average yield strength, ultimate tensile strength, and fracture elongation in the range of 73.57 – 89.58 ksi, 142.37 – 147.61 ksi, and 25.32 – 30.97%.
The 0.047” thick single-pass samples, which have very large grain size, display excellent strain hardening exponent that are critical for LRE nozzle application.
It is encouraging to note that hin panels using the LP-DED method.
One 1070W – 0.6” diameter round bar sample that has the highest tensile strength was selected from each aging treatment to compare the strain hardening behavior.
Signs of high strain harden- ing capability are delayed necking, high elongation, and lower yield strength.
As shown in Figure 24, it is apparent that A4 2-step aging treatment, 1275 °F/16h + 1150 °F/16h (total time of 32 hours), yields higher strain hardening capability than the others.
Table 7.
Effects of aging treatment on tensile properties for LP-DED dening Sample Aging Yield Stress Tensile Stress Elongation Exponent Configuration Aging Treatment Treatment (ksi) (ksi) (%) (n) 1325 °F/16h A 1 89.98 147.52 25.32 0.210 1300 °F/16h A 2 78.48 143.62 26.91 0.250 350 W – 0.248" W × 0.047" T 1275 °F/16h + 1200 °F/16h A 3 83.54 147.61 27.89 0.237 1275 °F/16h + 1150 F/16h A 4 73.57 142.37 30.97 0.274 1325 °F/16h A 1 109.60 171.61 32.23 0.198 1300 °F/16h A 2 88.44 162.74 37.87 0.263 1070 W – Round Bar (0.6" Diameter) 1275 °F/16h + 1200 °F/16h A 3 92.95 166.19 36.74 0.251 1275 °F/16h + 1150 °F/16h A 4 87.02 162.40 38.97 0.271 1325 °F/16h A 1 104.54 155.29 21.78 0.175 1300 °F/16h A 2 96.48 156.21 26.67 0.216 1070 W – 0.248" W × 0.140" T 1275 °F/16h + 1200 °F/16h A 3 100.14 157.09 27.50 0.197 1275 °F/16h + 1150 °F/16h A 4 92.42 158.33 29.66 0.223 1325 °F/16h A 1 106.56 166.37 31.93 0.182 1300 °F/16h A 2 106.82 164.11 31.52 0.192 2600 W – 0.247" W × 0.25" T 1275 °F/16h + 1200 °F/16 A 3 107.42 170.17 31.61 0.189 1275 °F/16h + 1150 °F/16 A 4 102.23 168.56 31.89 0.190 180000 Necking 1325 °F/16 h, Lowest Ductility & n 140000 1300 °F/16 h 1275 °F/16 h + 1150 °F/16 h, Highest Ductility & n 1275 °F/16 h + 1200 °F/16 h 1325F–1070W R-3 1300F–1070W R-1 1275–1200F–1070W R-5 1275–1150F–1070W R-5 0 0.05 0.1 0.15 0.2 0.25 0.3 0.35 0.4 Engineering Strain Figure 24.
Overlaid stress-strain curves for the round bar samples (1070 W–0.6” diameter) that have the highest tensile strength from each aging treatment group.
One key takeaway from the tensile data analysis is A4 2-step aging treatment yields signifi- cantly higher tensile ductility and strain hardening exponent than the standard single-step aging treatment (1325 °F/16h).
The strain hardening exponent ranking is A4 > A2 > A3 > A1.
The mate- rial that has high strain hardening exponent can store more strain energy, diffuse deformation, and improve LCF performance.
Strain hardening behavior is microstructure dependent and the improved strain hardening capability with A4 2-step aging can be attributed to high solute con- tents and the presence of finer and underaged γ′ precipitate.
The solute contents in the alloy can enhance the efficiency of dislocation storage during plastic deformation and increase the level of strain hardening.
As nucleation and growth of γ′ precipitate consumes more free solutes, an oppo- site evolution trend of strain hardening (n) is observed.
Therefore, A4 (1275 °F/16h + 1150 °F/16h) is the most promising and has been selected as the new aging treatment for LP-DED heat treatment for LP-DED t to the new heat treatment is given in Figure 25.
)isp( ssertS gnireenignE Evolution of Post-Processing Heat Treatment for LP-DED enization Aging Relief Treatment Standard Heat 1800 °F/1.5 h 2125 °F/3 h 1800 °F/1 h 1325 °F/16 h Treatment New Heat 1950 °F/1.5 h 2125 °F/6 h 1950 °F/1 h 1275 °F/16 h Treatment (Grain Size Reduction) (Ti Segregation Reduction) (Retard η Precipitation) +1150 °F/16 h Low Grain-boundary η Figure 25.
The evolution of post-processing heat treatment for LP-DED bits expected trends in tensile strength and ductil- ity as temperatures of aging cycles are reduced.
Changes from the standard single step aging cycle to a lower temperature two step aging cycle resulted in improved fracture elongation and strain hardening behavior, which is important for components that need excellent low cycle fatigue resis- tance.
LP-DED tensile strengths than the wrought alloy.
This strength reduction is part of the trade to optimizing the alloy for LRE applications.
However, ductility of LP-DED of the wrought alloy due to optimization of chemical composition and heat treatment.
LCF performance, which is the primary service life limit factor for LRE nozzles, is expected to increase to the same level of the wrought alloy.
3.4 Key Materials Properties 3.4.1 Temperature-Dependent Tensile Properties in Ambient Air.
Figure 26 shows the typical microstructure evolution of LP-DED r heat treatment.
Layer melt pool boundaries with different columnar den- dritic morphologies can be clearly seen in the as-built state.
The microstructure consists of recrys- tallized grains and annealed twins after heat treatment as shown in Figure 26(d).
The typical grain size varies from approximately 50 – 250 µm.
Grain boundaries look very clean as the undesirable grain-boundary η phase is reduced to a very low level with the new heat treatment.
(a) (b) (c) (d) Figure 26.
Cross-section of as-built LP-DED morphologies, (b) x-y plane showing scanning strategy.
Close-up view showing microstructure features in x-z plane in (c) as-built condition and (d) fully heat treated condition.
Temperature–dependent tensile properties of LP-DED two different aged conditions, 1325 °F/16h (1-step aging treatment) and 1275 °F/16h + 1150 °F/16h (2-step aging treatment).
LP-DED ndrical shaped tensile specimen along the build direction with a gauge length of 1 inch and 0.25 inch in diameter.
Table 8 summarizes the tensile properties of LP-DED re from –320 °F to 1400 °F.
It can be seen from Table 8 that both YS and UTS decrease gradually with an increase in the test temperature from room temperature to 1200 °F.
UTS/YS ratio, and strain hardening exponent also decrease gradually as the test temperature increases up to 1200 °F.
Tensile fracture elongation is very high around 45 – 49% at –320 °F and decreases slightly to 35 – 41% at room temperature.
Tensile ductility remains quite high up to 1100 °F.
A significant reduction in ductility was noted when the testing temperature increased to 1200 °F and above.
LP-DED ent applications up to 1200°F.
Table 8.
Summary of tensile properties for LP-DED ture.
Strain Laser Power & Tensile Test Tensile Fracture Hardening Sample Aging Temperature Yield Stress Stress Elongation UTS/YS Exponent Configuration Treatment (°F) (ksi) (ksi) (%) Ratio (n) 1–step 106.70 205.37 44.67 1.92 0.291 –320 2–step 92.97 202.57 48.62 2.18 0.334 1–step 89.09 162.15 34.78 1.82 0.224 RT 2–step 77.28 153.91 41.36 1.99 0.283 1–step 85.58 148.02 31.20 1.73 0.232 2–step 77.84 143.32 35.60 1.84 0.254 1–step 83.70 135.54 33.00 1.62 0.218 2–step 76.10 130.36 36.60 1.71 0.234 1–step 82.58 131.12 31.40 1.59 0.210 1070 W – Round Bar (0.6" Diameter) 2–step 75.12 123.68 36.20 1.65 0.220 1–step 82.90 130.64 28.00 1.59 0.211 2–step 73.22 120.22 33.20 1.65 0.226 1–step 85.95 123.65 22.83 1.44 0.168 2–step 72.30 109.51 27.42 1.51 0.187 1–step 80.02 89.72 7.60 1.12 0.096 2–step 69.84 80.50 10.20 1.15 0.111 1–step 69.38 73.96 7.40 1.07 0.080 2–step 63.24 71.52 9.80 1.13 0.111 1–step aging treatment: 1325 °F/16h 2–step aging treatment: 1275 °F/16h + 1150 °F/16h (32h total) Strain hardening exponent (calculated from the true stress-strain curve) and UTS/YS ratio can be used to estimate both static and cyclic hardening capability.45 LP-DED °F because its strain hardening capability is higher at cryogenic temperatures than at room temperature and elevated temperatures.
The materials with FCC crystal lattice, such as pplications as they have more dislocation slip systems (12 systems) that can assist in plastic deformation and enhance ductil- ity in extremely cold condition.
Many FCC alloys exhibit higher strain hardening capability at cryogenic temperature because the internal energy of atoms is greatly reduced, which hampers the movement of dislocations.
Tensile fracture elongation is typically proportional to the value of strain hardening exponent (n) as high strain hardening capability can homogenize plastic deforma- tion and retard tensile fracture initiation.
Therefore, the improved ductility in cryogenic tempera- tures can be attributed to the enhanced strain hardening capability that makes deformation more homogeneous and stable prior to fracture.
The specimens aged with single-step aging cycle have higher strength but lower fracture elongation and strain hardening exponent.
On the other hand, the specimens that were subjected to two-step aging treatment exhibits lower strength but higher fracture elongation and strain hard- ening exponent.
Strain hardening exponent for LP-DED solid solution concentration of γ-matrix and the size and distribution of γ′ strengthening precipitate.
The concentration of Ti and Al in the γ-matrix solid solution in 2-step aged condition is higher than that in the 1-step aged condition because the material is significantly underaged after 2-step aging cycle.
The increase in strain hardening exponent can be attributed to higher sol- ute concentration (Ti and Al) in γ matrix and the presence of finer tertiary γ′ and more uniformly distributed secondary γ′ precipitate structure.
Higher Ti and Al concentration in γ-matrix enables the material to store more dislocations during tensile deformation and lead to enhanced strain hardening capability.
The engineering stress vs. strain curves of LP-DED e and 1200 °F were selected to compare strain hardening behavior as a function of tem- perature.
As shown in Figure 27, it is apparent that the flow stress and strain hardening behavior are strongly influenced by test temperature and aging cycles.
Serrated stress-strain flow behavior was observed for the 2-step aged samples tested at 1200 °F, which is indicative of dynamic strain aging (DSA).
The repeated locking and unlocking of dislocations create serrations in stress-strain curves, which is known as DSA.46 DSA is commonly seen in many Ni-based superalloys during tensile deformation at elevated temperatures.47 DSA generally occurs at a certain combination of temperature and strain rate, where the diffusivity of the solute atom is sufficient to obstruct the dislocation motion.
Serrations appear as a result of interaction of moving dislocations with the interstitial or substitutional alloying elements.
It is interesting to note that the 1-step aged sample does not appear to have serrated stress-strain flow behavior as shown in Figure 27(c).
The 2-step aged sample has more pronounced serrated stress-strain flow behavior that likely results from the presence of higher concentration of Ti and Al atoms in the γ-matrix solid solution (due to a high degree of under-aging) that enhances dislocation pinning.
1200 F 1-step (20) 1200 F 2-step (53) )isp( ssertS gnireenignE 240 240 200 200 160 160 120 120 80 80 40 LN2 2-step (45) 40 RT 1-step (77) LN2 1-step (7) RT 2-step (48) 0 0 0 0.1 0.2 0.3 0.4 0.5 0 0.1 0.2 0.3 0.4 0.5 (a) Engineering Strain (b) Engineering Strain 240 120 200 110 160 100 120 90 80 80 40 70 1200 F 2-step (53) 0 60 0 0.1 0.2 0.3 0.4 0.5 0 0.1 0.2 0.3 (c) Engineering Strain (d) Engineering Strain Figure 27.
Engineering stress-strain curves of LP-DED ambient air, and (c) 1200 °F.
(d) Serrated stress-strain flow behavior is observed in the 2-step aged sample during tensile testing at 1200 °F.
Scales are kept in identical ranges from (a) through (c) to illustrate the variation in engineering stress and strain curves as a function of temperature.
Optical microscopy was performed to observe deformation-induced microstructure evolution near the fracture surface.
Metallographic samples were prepared by sectioning through the gage section along the tensile loading direction.
The typical cross-sectional images of the fractured tensile samples tested at three different temperatures are shown in Figure 28.
The samples were heat treated using 2-step aging cycle.
All samples exhibit deformed microstructure with numerous slip lines.
The degree of plastic deformation is significantly higher at –320 °F and )isp( ssertS gnireenignE )isp( ssertS gnireenignE )isp( ssertS gnireenignE RT than at 1200 °F as evidenced by more pronounced grain elongation and finer slip lines at lower temperatures.
As shown in Figure 28, grains that are more elongated and have higher slip line density can be observed in –320 °F samples.
Ductility improvement at cryogenic temperature results from more homogeneous plastic deformation as slip lines are finer and denser at –320 °F than at room temperature (see Fig.
28).
2-step Aging – 1275 °F/16h + 1150 °F/16h Test T (°F) Lower Magnification Images Higher Resolution Images –320 °F Room Temperature 1200 °F Figure 28.
Cross-sectional views of the fractured tensile samples after testing at three different temperatures, –320 °F, ambient air, and 1200 °F.
The samples were heat treated using 2-step aging cycle.
3.4.1.1 Deformation and Fracture Behavior at Elevated Temperatures.
Crystal lattice expands at elevated temperatures, and the movement of dislocations becomes easier.
The degree of grain elongation is considerably lower and slip lines become more widely spaced after tensile testing at elevated temperatures.
Figure 29 presents the fracture surface morphologies of LP-DED F. The fracture surface displays predominantly ductile transgranular fracture mode.
However, small partial intergranular fracture zones are present near the gauge surface.
The presence of isolated partial intergranular fracture zones contributes to the reduction in ductility from 35 – 45% at room temperature to 25 – 30% at 1200 °F.
Grain boundaries provide additional strengthening effects to metallic materials at lower temperature but can become the weakest link when the temperature exceeds 0.5 Tm (melting temperature), which is approximately 1250 °F for LP-DED s by mixed dislocation slip and grain sliding when grain boundaries become weaker than grain interior at elevated temperatures.
The presence of intergranular fracture indicates grain boundary sliding became more prominent when tensile testing at 1200 °F, causing some cracks to develop along grain boundaries as shown in Figure 29.
Ductile Dimple Mode Partial Intergranular Fracture (a) (b) Ductile Dimple Mode PPaarrttiiaall IInntteerrggrraannuullaarr FFrraaccttuurree (c) (d) Figure 29.
Fracture surfaces of LP-DED ples were in (a) and (b) 1-step aged condition and (c) and (d) 2-step aged condition.
The near gauge surface areas have some isolated intergranular fracture zones, while ductile dimple fracture predominates away from the specimen gauge surface.
Wrought 1-UTS-1 step DED ED .4.1.2 LP-DED and Wrought e proper- ties between LP-DED Figure 30.
Wrought P-DED alloy under the same test temperatures.
Although strength decreases with increasing temperature, both yield and tensile strengths remain quite high up to 1200 °F for wrought lement as it combines with Ni to forms the primary strengthening γ′ precipitate in pitate is expected to be significantly reduced in LP-DED 2.8% (in the wrought alloy) to 2.5% (in the LP-DED alloy).
The strength reduction is part of the trade when using LP-DED process to manufacture chemistry reformulation.
However, LP-DED than the wrought alloy.
The change from the standard single step aging cycle to a lower temperature two step aging cycle resulted in further improvement in ductility.
Compared with the wrought alloy, the ductility increases from 29% to 48.6% at –320 °F, from 23% to 41.36% at room temperature, and from 18% to 27.4% at 1200 °F when the LP-DED alloy is processed with 2-step aging cycle.
The exceptional ductility that LP-DED optimal balance of primary material properties through alloy chemistry and heat treatment optimization.
300 60 Wrought DED 10 0 0 –500 0 500 1000 1500 –500 0 500 1000 1500 (a) Test Temperature (°F) (b) Test Temperature (°F) Figure 30.
Comparison of (a) tensile and yield strengths and (b) fracture elongation for LP-DED and wrought re.
3.4.2 LCF Properties in Ambient Air.
Tension-compression type of low cycle fatigue (LCF) tests were performed in air at room temperature at strain ratio (R) of –1 and total strain of 1% and 2%.
The LCF samples were heat treated with two different aging cycles.
Table 9 presents the LCF test results that include inelastic strain range at the mid-life cycle (N ), the cycle to crack initiation (N), and cycle to failure (N ).
h i f The change in the aging treatment from 1-step to 2-step has little effects on inelastic strain range.
At 1% total strain, the inelastic strain range varies from 0.34 – 0.35% in the 1-step aged condition )isk( htgnertS dleiY dna elisneT and from 0.32 – 0.36% in the 2-step aged condition.
When the total strain is increased to 2%, the inelastic strain varies from 1.17 – 1.21% in the 1-step aged condition and from 1.19 – 1.23% in the 2-step aged condition.
However, the change in aging treatment from 1-step to 2-step has significant effects on LCF life.
At 1% total strain, the LCF life is approximately 30 – 50% longer when the specimens were in 2-step aged condition.
The 2-step aged samples also exhibit longer fatigue crack initiation life than those heat treated with 1-step aging cycle.
This is consistent with the tensile test results that 2-step aging results in higher ductility and strain hardening exponent than 1-step aging, which is essential for LCF critical components such as LRE nozzles.
However, the effect of aging treatment on LCF life appears to be less significant when the total strain is increased to 2%.
At 2% total strain, the average LCF life increases moderately by 15 – 20% when the specimens were in 2-step aged condition.
The tendency to delay crack initiation also increases slightly by 10 – 15% for the 2-step aged material at 2% total strain.
Table 9.
Room temperature LCF tests results for LP-DED at total strain range of 1% and 2%, and R = –1.
Inelastic Strain Cycles to Crack Cycles to Strain Aging Specimen Range at N h Initiation Failure Material Environment Range Treatment ID (%) (N) (N ) i f 34 0.35 7545 8318 1325 °F 104 0.34 4794 6600 105 0.35 4601 5054 –0.5% to 0.5% 4 0.32 9279 11765 1275 °F + 1150 °F 5 0.36 6957 7581 68 0.36 8551 10492 LP-DED °F 122 1.19 764 828 123 1.17 860 898 –1% to 1% 21 1.19 897 981 1275 °F + 1150 °F 22 1.22 827 880 23 1.23 1121 1298 3.4.2.1 Hysteresis Loops.
To better understand the LCF behavior of LP-DED analyzed using hysteresis loops.
The specimens were heat treated to two different aging conditions.
The typical hysteresis loops of the first cycle, the peak stress cycle, and the cycle that is near half-life for total strain of 1.0% and 2.0% are illustrated in Figure 31 and 32.
The hysteresis loops of most materials typically vary more significantly in the initial cycles and stabilize around the half-life cycle.
The area within a hysteresis loop is energy dissipated during a cycle, which is usually in the form of heating from the plastic deformation.
Nearly symmetrical hysteresis loops can be observed under both aging conditions and strain amplitudes.
The shape of hysteresis loops varied slightly with the level of total strain.
Higher total strain resulted in larger plastic strain range and wider hysteresis loops.
For each aging condition, there is significant cyclic strain hardening in the first 10 – 30 cycles.
The peak tensile/compression stresses decreased slightly near the half cycle due to cyclic stabilization after the initial cyclic hardening.
One noticeable difference on the hysteresis loops is the degree of cyclic hardening between the samples processed with different aging cycles.
As shown in Figure 31, the samples that were heat treated with 2-step aging cycle show more pronounced cyclic hardening response than those heat treated with 1-step aging cycle.
At 1% total strain, the peak tensile stress increased slightly (by 2.6 ksi) from 90.5 ksi at the 1st cycle to 93.1 ksi at the half life cycle for the 1-step aged sample.
In comparison, the peak tensile stress increased (by 7.2 ksi) from 77.7 ksi at the 1st cycle to 84.9 ksi at the half life cycle for the 2-step aged sample.
At 2% total strain, the peak tensile stress increased modestly (by 9.7 ksi) from 100.3 ksi in the 1st cycle to 110.0 ksi at the half life cycle for the 1-step aged sample are shown in Figure 32.
In comparison, the peak tensile stress increased more sig- nificantly (by 16.6 ksi) from 84.9 ksi in the 1st cycle to 101.5ksi at the half life cycle for the 2-step aged sample.
The hysteresis loops clearly show that the 2-step aged sample has higher cyclic strain hardening capability than the 1-step aged sample.
This is consistent with the strain hardening behavior of tensile tested samples that strain hardening capability for LP-DED treatment.
1- step aged 2- step aged 150 150 (hal f-life) (half-life) 93.1 ksi 100 100 84.9 ksi 90.5 ksi 50 (1st cycle) 50 77.7 ksi (1st cycle) 0 0 –50 –50 –100 LCF Loop 1 –100 LCF Loop 1 LCF Loop 30 LCF Loop 30 LCF Loop Half Life LCF Loop Half Life –150 –150 –0.6 –0.4 –0.2 0 0.2 0.4 0.6 –0.6 –0.4 –0.2 0 0.2 0.4 0.6 (a) Strain (%) (b) Strain (%) Figure 31.
The typical hysteresis loops of the first cycle, the near peak stress cycle (cycle 30), and the cycle that is near half-life at 1.0% total strain in (a) 1-step aged condition and (b) 2-step aged condition.
)isk( ssertS )isk( ssertS 1- step aged 2- step aged 150 (half-life) 150 110 .0 ksi (h a l .
f -l i k fe s ) i 100 100 100 .3 ksi (1st cycle) 84.9 ksi 50 50 (1st cycle) 0 0 –50 –50 –100 LCF Loop 1 –100 LCF Loop 1 LCF Loop 20 LCF Loop 20 LCF Loop Half Life LCF Loop Half Life –150 –150 –1.5 –1 –0.5 0 0.5 1 1.5 –1.5 –1 –0.5 0 0.5 1 1.5 (a) Strain (%) (b) Strain (%) Figure 32.
The typical hysteresis loops of the first cycle, the near peak stress cycle (cycle 20), and the cycle that is near half-life at 2.0% total strain in (a) 1-step aged condition and (b) 2-step aged condition.
3.4.2.2 Cyclic Stress Response.
The evolution of peak tensile stress (σ ) and compres- max sive stress (σ ) with respect to the number of cycles (N) at two different total strains is shown min in Figure 33.
The variation of tensile and compressive stress magnitude with number of cycle (N) is dependent on the applied total strain and the condition of aging.
Both 1-step and 2-step aged samples display significant cyclic strain hardening in the first 10 – 30 cycles.
The initial cyclic hard- ening was brief and the peak stress curve became noticeably flattened as cyclic hardening response leveled off.
The peak stresses of 1-step aged samples were always higher than that of 2-step aged samples before crack initiation.
However, the 2-step aged samples exhibit more pronounced cyclic hardening than 1-step aged samples.
Both crack initiation life and fatigue life can be determined from the peak tensile stress vs. cycle (N) plot.
The LCF specimens maintain a cyclically stable condition for approximately 70 – 80% of the fatigue life until the onset of crack initiation (Ni), after which accelerated cyclic softening occurred.
Onset of LCF crack initiation can be determined when a rapid drop in the peak tensile stress occurred.
It is evident that most of the LCF life is spent in crack initiation.
The regime of rapid cyclic softening occurs at final stage of LCF testing, approximately within the final 10 – 15% of the fatigue life.
The growth of fatigue crack accelerated at late stage of LCF testing and cyclic stress amplitude drops rapidly until final fracture.
Final fracture of the LCF samples was gradual as there is no sign of a sudden drop in the peak tensile stress amplitude after crack initiation.
)isk( ssertS )isk( ssertS 1 % Total Strain N i Cycle: 47904 (1-step age) NCycle: 8551 40 i (2-step age) 104 T 1-step 68 T 2-step –40 –80 –120 1000 2000 4000 6000 8000 10000 12000 (a) LCF Cycles 2 % Total Strain N i Cycle: 813 (1-step age) 50 N i Cycle: 860 (2-step age) 21 T 1-step 121 T 2-step –50 –100 –150 0 200 400 600 800 1000 (b) LCF Cycles Figure 33.
Variations of peak tensile stress (σ ) and compressive stress (σ ) with number max min of cycles (N) at (a) 1% total strain (05% strain amplitude) and (b) 2% total strain (1.0% strain amplitude).
The LCF samples were heat treated with two different aging cycles.
)isk( ssertS noisserpmoC/noisneT kaeP )isk( ssertS noisserpmoC/noisneT kaeP The division of the total fatigue life into different stages (crack initiation, crack propagation, and final fracture) is an important consideration in regard to fatigue assessment.48 Many fatigue assessments focus on the stages when a fatigue crack grows to a detectable size.
The LCF data indi- cates that two-step aging seems to be able to delay fatigue crack initiation, which is significant as engineering materials often contain inherent defects and the use of total life approaches can lead to overestimation of useful fatigue life.
Some mechanical components are designed based on crack ini- tiation life as the problem in its initial stage (after the sign of initial crack initiation) can be efficiently controlled by NDE inspection to determine the extent of crack advance.48 In other words, it is safer to take preventive rather than corrective maintenance action to prevent unexpected catastrophic failure.
Overall, 2-step aging is better suited for LCF critical applications than one-step aging as it leads to longer LCF life by making the material more ductile, enhancing strain hardening capability and delaying crack initiation.
3.4.2.3 Cyclic Hardening Analysis.
In order to quantitatively compare the effects of strain amplitude and aging treatment on the cyclic stress response, the ratios of cyclic hardening and cyclic softening were calculated.
Cyclic hardening ratio (HR) and cyclic softening ratio (SR) can be expressed as follows: = (⊗σ max – ⊗σ first )/ ⊗σ first (5) = (⊗σ max – ⊗σ half )/ ⊗σ max (6) Where Δσ , Δσ , and Δσ represent the stress amplitudes at the maximum, first cycle and max first half half cycle, respectively.45,50 Table 10 shows the comparison of the stress amplitudes at the maximum (Δσ ), first cycle (Δσ ) and half-life (Δσ ) cycles for LP-DED 2-step aged conditions.
As can be seen in Table 10, the 2-step aged specimens exhibited higher HR and lower SR than the 1-step aged specimens at both 1% and 2% total strain.
The hardening ratio (HR) and softening ratio (SR) as a function of the total strain are shown in Figure 34.
Both HR and SR values increase with increasing strain amplitude.
The samples in 2-step aged condition exhibit higher HR but lower SR than those in 1-step aged condition.
As a result, the 2-step aged samples exhibit larger differences between the values of HR and SR than the 1-step aged samples at both total stain amplitudes.
HR and SR are two important parameters in characterizing cyclic deforma- tion behavior.
Higher HR and lower SR indicate enhanced cyclic hardening that enables the cyclic plastic deformation to become more homogeneous.
These observations further confirm that 2-step aging is better suited for LCF critical applications than 1-step aging.
Table 10.
Comparison of the stress amplitudes at the maximum (Δσ ), first cycle (Δσ ) and max first half-life (Δσ ) cycles for LP-DED n half both 1-step and 2-step aged conditions.
HR and SR values are also given in this Table 10.
