Repository: Jobsy-dev/IPCProject

File: Dataset/clean/NASA_TM_20230006075-2_clean.txt (part 4 of 5)
0.316 0.088 1275 °F + 1150 °F 22 114.5 103.2 85.7 0.336 0.098 23 109.9 99.9 84.1 0.306 0.091 0.40 0.40 HR HR 0.35 SR 0.35 SR Linear (HR) Linear (HR) 0.30 Linear (SR) 0.30 Linear (SR) 0.25 0.25 0.20 0.20 0.15 0.15 0.10 0.10 0.05 0.05 0.00 0.00 0 1 2 3 0 1 2 3 (a) Total Strain Amplitude (%) (b) Total Strain Amplitude (%) Figure 34. Variations of the cyclic hardening ratio (HR) and softening ratio (SR) as a function of total strain for LP-DED aged conditions. oitaR gninetfoS ro gninedraH oitaR gninetfoS ro gninedraH 3.4.2.4 Fracture Features. Fatigue life of a component can be divided to five stages: dis- location movement, crack nucleation, micro-crack propagation, macro-crack propagation, and the final fracture.48 The first three stages are treated as the crack initiation phase followed by a macro-crack propagation phase and final fracture. Figure 35 and 36 provides details regarding LCF fracture behavior of LP-DED k propagation, under 1% and 2% total strain amplitudes. The LCF specimens were heat treated with two different aging cycles. There are three distinct zones on the fracture surface consisting of fatigue crack ini- tiation, crack propagation, and final fast-fracture regions (as indicated by dashed white and yellow lines). There are multiple crack initiation sites in each specimen. It can be seen from Figure 35 that the fatigue crack initiated from the specimen surface at 1% total strain in both 1-step and 2-step aged specimens. As shown in Figure 35(c), the crack initiation site has distinct slip bands along certain crystallographic planes and directions. Slip bands are a result of the systematic buildup of fine dislocation slip movements. There are multiple crack initiation sites in the crack initiation region at 2% total strain and the small cracks grew along several different directions in the early stage of crack propaga- tion. The cracks grew, coalesced, and propagated further until the final fracture. Striation marks are very distinct in the fatigue propagation zone as shown in Figure 35(d). The striation spacing during the early stage of crack propagation ranges from 0.5 – 1 µm at 1% total strain. At 2% total strain (see Fig. 36), the fatigue crack also initiated along certain crystallographic planes near the specimen surface. Some fatigue propagation striations can be clearly seen, although a significant portion of the fracture surface was smeared due to repeated tensile-compression loadings. At 2% total strain, the striation spacing is approximately 2 – 10 µm during the early stage of crack propa- gation. The width of a striation increases significantly when the total strain increases from 1% to 2% as the increase in stress intensity leads to higher fatigue crack growth rate. Fatigue striation mark is the typical characteristic of crack propagation in a very ductile material.45 Striations on the fatigue fracture surface show the incremental growth of a fatigue crack. Each striation represents fatigue crack growth per cycle and the width of a striation is indicative of the overall crack growth rate. There is no sign that the fatigue cracks initiated from the near surface defects, such as internal pores. The small fatigue cracks grew and coalesced and advanced further in a direction normal to the applied stress, forming a large propagation zone. The final fracture area is significantly larger when the total strain was increased from 1% to 2%. The most noticeable differences between the two aging cycles (1-step vs., 2-step aging) were in the crack propagation zone. The crack propagation zone appears to be larger in 2-step aged specimen, which correlates well with its higher cyclic hardening capability and longer LCF life. 1-step. 1% LCF, Air 2-step. 1% LCF, Air (a) (b) 1-step. 1% LCF, Air 1-step. 1% LCF, Air (c) (d) Figure 35. LCF fracture surface of LP-DED -step and (b) 2-step aged conditions. (c) Crack initiation from the surface and (d) distinct fatigue striation marks showing early stage of crack propagation in the 1-step aged specimen. 1-step, 2% LCF, Air 2-step, 2% LCF, Air (a) (b) 2-step. 1% LCF, Air 2-step. 1% LCF, Air (c) (d) Figure 36. LCF fracture surface of LP-DED -step and (b) 2-step aged conditions. (c) Crack initiation from the surface and (d) distinct fatigue striation marks showing early stage of crack propagation in the 2-step aged specimen (close up view of the white dotted box in (c)). 3.4.2.5 LP-DED and Wrought between LP-DED and wrought f the LP-DED process on LCF behavior. The LP-DED LCF specimens were heat treated with two different aging cycles (1-step and 2-step aging), while the wrought specimens were heat treated with the standard 1-step aging at 1325 °F/16h. As shown in Figure 37, the LCF strain-life curves look similar between wrought and LP-DED of 1-step and 2-step aged LP-DED samples varies from 5054 – 8318 cycles and 7581 – 11765 cycles, respectively. LCF life of LP-DED ly shorter than that of wrought 2500 cycles at 1% total strain. At 2% total strain, the LCF life of 1-step and 2-step aged LP-DED samples varies from 828 – 898 cycles and 880 – 1298 cycles, respectively. LCF life of LP-DED rable to that of wrought % total strain. With optimized chemi- cal composition and heat treatment, the LCF life of LP-DED omparable to the wrought alloy. LP-DED is a viable process method to manufacture a severe reverse strain cycling condition at high strain amplitudes. The exceptional LCF performance of LP-DED ductility and strain hardening capability, which help homogenize plastic deforma- tion and delay crack initiation. 2.5 1.5 Wrought HR-1 GHe Nf DED HR-1 Air 1-step Nf 0.5 DED HR-1 Air 2-step Nf Trend line (DED HR-1 Air 1-step) Trend line (DED HR-1 Air 2-step) 100 1000 10000 Cycles to Failure Figure 37. LCF life comparison by superimposing strain-life curves for LP-DED and wrought t treated with two different aging cycles (1-step and 2-step aging), while the wrought specimens were heat treated with the standard 1-step aging at 1325 °F/16h. )%( niartS latoT 3.4.3 Tensile Properties in High Pressure Hydrogen Environment As the initial material screening to evaluate the susceptibility of hydrogen environment embrittlement (HEE) for LP-DED a 5 ksi high pressure gaseous hydrogen environment at ambient temperature. HEE is commonly known as the degradation of certain mechanical properties that occur while the material is exposed to a high pressure gaseous hydrogen environment under the influence of an applied stress.26 HEE effects are a function of temperature and maximum HEE susceptibility usually occurs near room temperature. The tensile ductility degradation of smooth tensile specimens, tested in hydrogen as compared to that in helium, is commonly used to gauge HEE susceptibility.26 Figure 38 shows the microstructure (in x-z plane) of the LP-DED esting in hydrogen. A high degree of recrystallization had taken place after heat treatment and the average grain size is ~75 µm. Grain boundary looks very clean as the undesirable grain-boundary η phase is reduced to a very low level with the new heat treatment. Figure 38. The typical microstructure (in x-z plane) of the LP-DED n 5 ksi gaseous hydrogen environment. The average grain size is approx- imately 75 µm. Tensile samples were heat treated using two different aging treatments, 1325 °F/16h (1-step aging) and 1275 °F/16h + 1150 °F/16h (2-step aging). Initial tensile testing was performed in 5 ksi gaseous helium environment at a strain rate of 0.05 in/in/min to provide a baseline comparison to the 5 ksi gaseous hydrogen. Strain rate was reduced to 0.0001 in/in/min when tensile testing in noitceriD dliuB DED-PL 5 ksi gaseous hydrogen environment to maximize the effects of HEE. Table 11 presents the ten- sile properties for LP-DED i gaseous helium and hydrogen environments. The average tensile properties for wrought hydrogen environments are also given in Table 11. As expected, the 2-step aged material exhibits lower strength but higher tensile ductility than the 1-step aged material in both helium and hydrogen environments. Hydrogen does not seem to affect the strain hardening behavior for LP-DED n hydrogen is comparable to that in helium. Ductility, as represented by total fracture elongation, was reduced from 34.50% to 28.75% in 1-step aged condition, and from 41.73% – 33.1% in 2-step aged condition. Although there are some ductility reductions in hydrogen, it is significant to note that the tensile ductility of LP- DED high pressure gaseous hydrogen environ- ment for 7 – 10 hours under an extremely slow strain rate of 0.0001 in/in/min. Table 11. The average tensile properties, strain hardening exponent and testing duration for the tensile tests performed in high pressure helium and hydrogen environments. Strain Yield Ultimate Hardening Testing Aging Strain Rate Test Stress Tensile Stress Ductility Exponent Duration Material Treatment (in/in/min) Environment (ksi) (ksi) (%EL) (n) (minute) 1–step 0.05 5 ksi GHe 102.08 170.17 34.50 0.234 6 – 7 LP–DED .81 28.75 0.237 450 – 550 2–step 0.05 5 ksi GHe 86.99 162.26 41.73 0.279 7 – 8 LP–DED .35 33.10 0.278 550 – 650 1–step 0.05 5 ksi GHe 136.93 183.07 23.57 – 4 – 5 Wrought .37 23.40 – 20 – 25 1–step aging treatment: 1325 °F/16h 2–step aging treatment: 1275 °F/16h + 1150 °F/16h The ratios of yield stress (YS), ultimate tensile stress (UTS), and ductility (fracture elonga- tion) for LP-DED and wrought GH ) and helium (GHe) environments are given in Table 12. The YS ratios (GH /GHe) for LP-DED onditions were above 97%, indicating that hydrogen had little effect on the stress required to initiate plastic deformation. Tensile elongation ratio in hydrogen vs. in helium (GH /GHe) was used to assess HEE susceptibility. The samples in 2-step aged condition exhibited a lower ductility ratio than that in 1-step aged condition, but the fracture elongation of the 2-step aged material is higher than the 1-step material by ~ 4.35% in hydrogen. Although LP-DED atios than the wrought alloy, the tensile ductility of LP-DED ent is significantly higher than that of the conventional wrought alloy by 5 – 10%. The variation in the GH /GHe ductility ratio between LP-DED ributed to the discrepancy in the tensile testing strain rate. The tensile testing strain rate for LP-DED oximately 20 – 30 times times slower than that for the wrought alloy (0.005 in/in/min). The reduction in strain rate increases the exposure time in high pressure gaseous hydrogen environment from approximately 20 – 25 minutes (0.005 in/in/min) for the wrought alloy to roughly 450 – 650 minutes (0.0001 in/in/ min) for the LP-DED alloy. Since dislocation motion and its interaction with hydrogen is highly strain rate sensitive, the HEE effects are expected to become more pronounced when tensile test- ing at a slower strain rate.51 The use of tensile ductility ratio (as shown in Table 12) is intended for initial screening to gauge the effects of HEE and should not be used for component design. Addi- tional mechanical testing in high pressure hydrogen environment is needed to evaluate the effects of hydrogen on other critical mechanical properties such as low cycle fatigue, high cycle fatigue, and fatigue crack growth, etc. Table 12. The GH /GHe ratios of yield stress (YS), ultimate tensile stress (UTS), and ductility (fracture elongation) for LP-DED and wrought io Ductility Ratio Material Treatment (in/in/min) (GH /GHe) (GH /GHe) (GH /GHe) 2 2 2 1–step 0.0001 1.01 0.93 0.83 LP-DED ht aging treatment: 1325 °F/16h 2–step aging treatment: 1275 °F/16h + 1150 °F/16h The typical engineering stress-strain curves for LP-DED nd hydrogen environments are presented in Figure 39. All specimens display con- tinuous strain hardening before reaching the UTS. Distinct necking can be observed from the stress-strain curves and the development of tensile fracture was gradual as there is still 4 – 5 % duc- tility (fracture elongation) between the onset of necking and final fracture. Serrated stress-strain behavior was found for both 1-step and 2-step aged samples in hydrogen, indicative of Portevin-Le Chatelier (PLC) effect.52 The PLC effect manifests itself as an unstable plastic flow during tensile testing under certain conditions of strain rate and temperature. It has been reported that hydro- gen can trigger PLC effect in traditional wrought and AM 718 alloy at room temperature.52 The serrated stress-strain flow behavior is caused by the dragging effect of hydrogen atoms on disloca- tions. Occurrence of a drag force requires two conditions: (1) formation of hydrogen atmospheres at the dislocations and (2) the hydrogen atmospheres move with but lag behind the dislocations. The drag force of hydrogen atoms is strain rate dependent. Lower strain rate increases the drag force because reduced strain rate permits more competitive motion between hydrogen atoms and dislocations to form hydrogen atmospheres around the dislocations. As a result, repeated locking and unlocking of dislocations by hydrogen creates serrations in the stress-strain curves. 200 200 180 180 160 160 140 140 120 120 100 100 80 80 60 60 40 40 5 ksi GHe 1-step age 5 ksi GHe 2-step age 20 5 ksi GH 1-step age 20 5 ksi GH 2-step age 2 2 0 0 0 10 20 30 40 0 10 20 30 40 (a) Engineering Strain (%) (b) Engineering Strain (%) Figure 39. Engineering stress-strain curves of LP-DED lium and hydrogen environment in (a) 1-step aged and (b) 2-step aged conditions. Serrated stress-strain flow behavior is observed for samples tested in high pressure hydrogen environment. Plastic deformation occurs more uniformly in the initial stages of a tensile test as the dif- fusion distance of hydrogen is still very short. As tensile testing continues, the dislocation density continues to increase and more hydrogen atoms can be transported and accumulate in the regions with high plastic deformation. For LP-DED effects become more pronounced when the plastic strain exceeds 12% as hydrogen is increasingly accu- mulated in the regions that have high dislocation density. The effects of HEE became more pro- nounced when the plastic instability occurs after the onset of necking. PLC results in localization of plastic deformation and the serrations become more intense in the post-necking region when local damage occurred.53 The serrations on the stress-strain curves are more pronounced in the 1- step aged specimen than in the 2-step aged specimen, which may be caused by the difference in their strain hardening behavior. Compared with the 2-step aged samples, the samples in 1-step aged condition exhibit lower strain-hardening capability. As a result, deformation takes place by more heterogeneous dislocation slip that results in deformation localization and more pronounced PLC effects.54 3.4.3.1 Hydrogen-induced surface cracking. Surface characteristics of tensile tested specimens were analyzed using optical microscopy. As shown in Figure 40, the specimen surface exhibited unusual “orange peel” appearance after prolonged tensile testing in high pressure hydrogen environment. Many surface cracks are present and distributed along the machining marks. Per the ASTM G-142 standard, tensile specimen for evaluation of hydrogen effect should be machined to have a surface finish of 32 µin or better to minimize the amount of cold work on the gauge surface. However, examination of specimen surface finish found the gage surface finish is approximately 75 µin, which is significantly coarser than the 32 µin specified by ASTM G-142. )isk( ssertS gnireenignE )isk( ssertS gnireenignE Machining marks are stress concentration sites that are known to promote crack initiation and affect tensile ductility.55 The gage section having a rougher surface finish could be one of the mechanisms that contribute to the reduced tensile fracture elongation in 5 ksi GH environment for LP-DED essure gaseous hydrogen environment will use specimens that have surface roughness conforming to the ASTM G-142 standard to avoid localized grooves (such as machining marks) that promote surface cracking. (a) (b) (c) Figure 40. Macrographs of LP-DED (a) orange peel appearance on the surface along the gauge length, (b) many surface cracks are present along the machining marks, (c) close-up view of the surface cracks. This specimen was in 2-step aged condition. An in-depth analysis of the deformed microstructure was performed to see the effects of hydrogen. Cross-sectional views of a fractured tensile specimen, which is heat treated with 2-step aging cycle, are shown in Figure 41. The fracture surface is oriented at approximately 45° with respect to the tensile loading direction, which corresponds to the plane of near maximum shear stress. Figure 41(b) reveals signs of plastic deformation in the specimen shoulder region, which indicates the material is very ductile in hydrogen and plastic deformation extends outside the specimen gauge section. The depth of surface cracks and the surrounding microstructure is shown in Figure 41(b) and (c). Most surface cracks are 20 – 60 µm deep along the machining marks and oriented at approximately 30 – 45° with respect to the loading direction. This further demonstrates that LP-DED ous hydrogen environment as the sur- face cracks initiated by ductile shear mode. Grain structure becomes more heavily deformed near the fracture surface. As shown in Figure 41(d) and (e), the fracture surface exhibits typical ductile transgranular type of fracture mode and there is no sign of brittle intergranular fracture. (a) (b) (c) (d) (e) Figure 41. Optical images showing (a) cross-sectional view of a fractured tensile sample tested in 5 ksi gaseous hydrogen environment, (b) noticeable surface cracks and plastic deforma- tion are present in the shoulder region (region A in (a)), (c) 20 – 60 µm deep surface cracks are present along the machining marks (region B in (a)), (d) and (e) the fracture surface is oriented at approximately 45° with respect to the loading direction and the fracture mode is predominantly ductile transgranular (regions C and D in (a)). This tensile specimen was in 2-step aged condition. Cross-sectional views of a fractured tensile specimen, which is heat treated with 1-step aging cycle, are shown in Figure 42. As is the case with the 2-step aged specimen, the 1-step aged specimen also displays similar deformation and fracture characteristics after tensile testing in hydrogen. Many surface cracks, 30–100 µm deep, initiated from the machining marks and grew along the plane of maximum shear stress. Many fine slip lines can be clearly seen that indicates the material remained very ductile under the influence of high-pressure gaseous hydrogen. As shown in Figure 42 (b) and (c), the final fracture surface exhibits the typical characteristics of shear-dominated ductile transgranular mode, and there is no sign of a brittle intergranular type of fracture. (a) (b) (c) Figure 42. Optical micrographs showing (a) cross-sectional view of a fractured LP-DED eous hydrogen environment, (b) numerous slip lines are present and surface cracks are inclined approximately 45° with respect to the tensile loading axis that corresponds to the planes of near maximum shear stress (from region A in (a)), (c) signs of heavy deformation near the fracture surface and the fracture mode is ductile trangranular (from region B in (a)). This tensile specimen was in 1-step aged condition. 3.4.3.2 Hydrogen Diffusion Analysis and Strain Rate Effects. For metals stressed in a gas- eous hydrogen environment, hydrogen-induced crack initiation typically starts at the gas-metal surface.56 Hydrogen can dissociate on metal surfaces into H-atom and be physically absorbed and transported by diffusion through metal lattice. Upon further loading, the absorbed H-atom can be transported by dislocations to the regions of high stress and interacts with the material at the crack tip. In alloy 718 (Inconel 718), the resistance to HEE is related to hydrogen diffusion behavior and hydrogen transport by diffusion is an important consideration for interpreting susceptibil- ity to HEE.57 Diffusivity of hydrogen in superalloys varies slightly with composition of alloys. The diffusivity of lattice hydrogen at room temperature is on the order of 10–16 m2/s in Fe-Cr-Ni austenitic steels and 2× 10–15 m2/s in alloy 718.58,59 The depth of hydrogen diffusion in LP-DED sivity of alloy 718 in hydrogen at room temperature (2 × 10–15 m2/s). The diffusion distance of hydrogen has a square root dependence on diffusivity and can be determined from the Equation below: ∼ (7) where x is the diffusion distance traveled by the diffusing hydrogen atoms in one direction along one axis, D is diffusivity, and t is the elapsed time since diffusion began.58 The diffusivity determines the time it takes for a hydrogen atom to diffuse a given distance in an alloy. Diffusion time increases with the square of diffusion distance and is inversely proportional to the diffusivity (D). The tensile testing strain rate for LP-DED hich is more than an order of magnitude slower than that for the wrought alloy (0.005 in/in/min). The reduction in strain rate increases the testing time in a high pressure gaseous hydrogen environment from 20 – 25 minutes (at 0.005 in/in/min) for the wrought alloy to 450 – 650 minutes (at 0.0001 in/in/ min strain rate) for the LP-DED alloy. When a tensile test is performed at a strain rate of 0.005 in/in/ min strain rate) for 20 – 25 minutes, hydrogen atoms were able to diffuse over a distance of approxi- mately 1.55 – 1.73 µm. In comparison, when the strain rate is decresased to 0.0001 in/in/min, the exposure time in the hydrogen environment increases to 450 – 650 minutes, and the estimated depth of hydrogen diffusion at failure would increase from 2.19 to approximately 7.35 – 8.83 µm. Therefore, the fraction of deforming material that is affected by hydrogen is considerably larger at 0.0001 in/ in/min than at 0.005 in/in/min strain rate as the exposure time to high pressure hydrogen increased from 20 – 25 minutes to more than 450 minutes. This explains why HEE is more pronounced when tensile testing is performed at a lower strain rate. The calculated hydrogen diffusion distance of 7.35 – 8.83 µm (at 0.0001 in/in/min strain rate) is shorter than the observed depth of surface cracks, which is 20 – 100 µm in most cases. The discre- pencies could be caused by enhanded lattice diffusivity of hydrogen due to expanded crystal lattice (by elastic strain) or by dislocation asssisted transporation. HEE is more pronounced at a lower strain rate because slow strain rate increases testing duration and promotes interaction of hydrogen and the moving dislocations.59,60 At a higher strain rate, the diffusion of hydrogen may not be able to follow the dislocation motion. In contrast, hydrogen can diffuse deeper and follow the disloca- tion motion when strain rate is decreased to a certain level. Therefore, the interaction of hydrogen with dislocation is enhanced and higher amount of hydrogen can be effectively transported by dislocations to the high stress regions when the strain rate is very slow. It is significant to note that LP-DED n than the wrought alloy in high pressure hydrogen environment, despite tensile testing was conducted at a strain rate that is slower by one order of magnitude. The exceptional ductility of LP-DED (1) clean grain boundary that has very low density of detrimental η phase and (2) excep- tional high ductility and strain hardening exponent that increase its ability to homogenize plastic deformation and retard stress concentration. 3.4.3.3 Effects of Hydrogen on Fracture Features. Fracture surfaces were analyzed using SEM to explore the effects of hydrogen on tensile fracture behavior. Figure 43 shows the SEM images of a 1-step aged sample after tensile testing in hydrogen. As shown, the fracture surface exhibits hydrogen-induced quasi-cleavage fracture near the specimen surface, a transition region with a mixed mode of quasi-cleavage and dimpled fracture, and ductile dimple fracture toward the central region. The quasi-cleavage fracture surface is typically flat but some traces of shallow dimples can be clearly seen in the high resolution images (Fig. 43(c), (d)). Transport of hydrogen by dislocations is enhanced when the strain rate is low as a higher amount of hydrogen can be trans- ported to the stress concentration sites.59,60 The interaction of gaseous hydrogen with the tensile sample is initially confined within its outer region. Surface cracks initiated and continued to grow. Hydrogen was transported deep into the material towards the end of the tensile test, leading to reduced fracture elongation. Outside of the transition region, the fracture surface exhibits pre- dominant ductile failure toward the central region of the fracture surface. Intergranular fracture, which is the most severe form of HEE, is not present on the fracture surface. (a) (b) (c) (d) Figure 43. SEM fractography of a 1-step aged LP-DED showing (a) the overall fracture surface, (b) the HEE affected quasi-cleavage zone near surface (from the yellow box in (a)), (c) closeup view of the yellow box in (b), (d) the mixed quasi-cleavage and dimple fracture in the transition region The fracture behavior of 2-step aged samples is similar to that of the 1-step aged samples as shown in Figure 44. Mixed quasi-cleavage fracture and ductile dimpled surface are the main characteristics near the specimen surface, indicative of hydrogen effects. As shown in Figure 44, the fracture surface exhibits hydrogen-induced quasi-cleavage fracture near the specimen sur- face, a transition region with a mixed mode of quasi-cleavage and dimpled fracture, and ductile dimple fracture toward the central region. The quasi-cleavage fracture surface is flat and mixed with secondary cracking but some traces of shallow dimples can be clearly seen in the high resolution image (Fig. 44(c), (d)). The fracture surface exhibits predominant ductile failure out- side the transition region. Although there are a few hydrogen affected quasi-cleavage regions on the fracture surface, the 2-step aged samples remains very ductile and have more than 33% frac- ture elongation after tensile testing in high pressure hydrogen environment for 8 – 10 hours. Overall, LP-DED ure hydrogen and the fracture surface exhibits no signs of hydrogen-induced brittle intergranular facture. Additional tensile testing is being completed for LP-DED vironment using three different strain rates, 0.005, 0.0005, and 0.0001 in/in/min, so that the resistance to HEE for LP-DED red under the same testing conditions. (a) (b) (c) (d) Figure 44. SEM Fractography of a 2-step aged sample tensile tested in hydrogen showing (a) the overall fracture surface, (b) the near surface hydrogen affected zone from the blue box in (a), (c) the mixed quasi-cleavage and ductile dimple fracture from the red box in (b), (d) predominant ductile dimple fracture outside of the quais-cleavage zone from the yellow box in (b). 3.4.4 LCF Properties in High Pressure Gaseous Hydrogen Environment LCF is the primary service life limit factor for LRE nozzles. High pressure gaseous hydro- gen environment is known to have a considerable effect on LCF properties for HEE susceptible materials. In general, the strain-controlled LCF test is more sensitive to HEE than the load-con- trolled high cycle fatigue (HCF) test.26 The greatest reduction in LCF life in high pressure hydro- gen environment is found at near room temperature for most superalloys. Therefore, LCF testing was performed in 5 ksi gaseous hydrogen environment at room temperature at a strain ratio of –1 (R = –1) and a total strain of 2% to evaluate the effects of hydrogen on fatigue crack initiation and cycles to failure. The selection of 2% total strain range for LCF test in hydrogen is based on the projection that the maximum total strain the channel wall nozzle experiences during hot firing is around 2% in most cases.61 Table 13 shows the LCF test results that include inelastic strain range, cycles to crack initiation, and cycles to failure. The LCF samples were heat treated with two differ- ent aging cycles. The inelastic strain increased slightly when the aging treatment is switched from 1-step to 2-step. The samples heat treated with 2-step aging cycle exhibit longer crack initiation life (Ni = 860 – 865 cycles) than those heat treated with 1-step aging (Ni = 660 –760 cycles). Samples in 2-step aged condition also exhibit slightly longer LCF life than that in 1-step aged condition. Table 13. LCF test results for LP-DED vironment at room temperature. Inelastic Strain Cycles to Crack Strain Aging Specimen at N h Initiation Cycles to Failure Material Environment Range Treatment ID (%) (N) (N) i f 38 1.25 ≈ 660 789 1325 °F/16h 39 1.25 ≈ 760 918 LP–DED 40 1.26 ≈ 750 922 ≈ 860 878 1275 °F/16h + 74 1.33 ≈ 865 884 1150 °F/16h 75 1.34 ≈ 865 993 Table 14 presents the stress amplitudes at the maximum (Δσ ), first cycle (Δσ ) and max first half-life (Δσ ) cycle for LP-DED conditions. half Strain-controlled LCF life generally depends not only on the strength-ductility properties but also on the cyclic hardening behavior. To quantitively study the effect of hydrogen on cyclic hardening behavior, the ratios of cyclic hardening ratio (HR) and cyclic softening ratio (SR) were calculated using Equation (5) and (6). HR and SR are two important parameters in characterizing cyclic deformation behavior and the results are shown in Table 14. As shown in Table 14, the 2- step aged specimen exhibited a high HR and a lower HR at 2% total strain in hydrogen. This is consistent with the LCF test results in ambient air that samples in 2-step aged condition have more pronounced cyclic hardening response than that in 1-step aged condition. The material with a higher HR and a lower SR tends to possess enhanced cyclic hardening capability that can homogenize plastic deformation and prolong LCF life. The 2-step aged specimens having longer crack initiation life can be attributed to the enhanced cyclic hardening ability, which leads to more homogeneous plastic deformation and delayed crack initiation. Table 14. Comparison of the stress amplitudes at the maximum (Δσ ), first cycle (Δσ ) and max first half-life (Δσ ) cycles for LP-DED gas- half eous hydrogen environment. The LCF specimens were heat treated with two different aging cycles. HR and SR values are also given in this Table. Strain Aging Specimen Δσ max Δσ half Δσ first Material Environment Range Treatment ID (ksi) (ksi) (ksi) HR SR 38 125.9 108.41 98.83 0.27 0.14 1325 °F/16h 39 122.1 106.42 98.77 0.24 0.13 LP–DED 40 119.1 108.62 97.22 0.23 0.09 5ksi GH , RT –1% to 1% 275 °F/16h + 74 107.1 98.22 79.93 0.34 0.08 1150 °F/16h 75 104.5 97.71 80.02 0.31 0.06 Δσ (ksi) = the maximum stress amplitude max Δσ (ksi) = the stress amplitude at half life half Δσ (ksi) = the stress amplitude at the first cycle first HR = the hardening ratio SR = the softening ratio 3.4.4.1 Hysteresis loops. Cyclic hardening behavior was analyzed using hysteresis loops to understand the LCF behavior of LP-DED ent. The hysteresis loops of the first cycle, cycle 15, and the half-life cycle for both 1-step and 2-step aged samples are illustrated in Figure 45. The hysteresis loops are nearly symmetrical under both aging conditions. There is significant cyclic hardening in the early cycles and the strain hardening response stabilizes and reaches a steady state near the half-life cycle. One noticeable difference is the level of cyclic hardening varies with aging treatment. As shown in Figure 45, the peak cyclic tensile stress increased by 12.9 ksi from 97.1 ksi in the 1st cycle to 110.0 ksi at the half life cycle in 1-step aged condition. In comparison, the peak tensile stress increased by 19.3 ksi from 80.2 in the 1st cycle to 99.5 ksi at the half life cycle in 2-step aged condition. It is evident that 2-step aging enhances cyclic hardening response. This is consistent with the LCF test results in ambient air that samples in 2-step aged condition display more pronounced cyclic hardening response than that in 1- step aged condition. 1-step aged 2-step aged 150 (half-life) 1 50 110.0 ksi (half-life) 99.5 ksi 100 10 0 97.2 ksi (1st cycle) 80.2 ksi 50 50 (1st cycle) 150 15 0 –50 –5 0 LCF Loop 1 LCF Loop 1 –100 100 LCF Loop 15 LCF Loop 15 LCF Loop Half Life LCF Loop Half Life –150 –1 50 –1.5 –1 –0.5 0 0.5 1 1.5 –1.5 –1 –0.5 0 0.5 1 1.5 (a) Strain (%) (b) Strain (%) Figure 45. LP-DED en environment at 2% total strain showing the typical hysteresis loops of the first cycle, the peak stress cycle (cycle 15), and the half-life cycle in (a) 1-step aged condition and (b) 2-step aged condition. 3.4.4.2 Cyclic Stress Response. The variations in the magnitudes of the peak tensile (σ ) max and compressive stresses (σ ) with number of cycles (N) at two different aged conditions are shown min in Figure 46. Strain amplitude is held constant throughout the test and peak tensile and compres- sive stresses are plotted for each aging cycle. Both 1-step and 2-step aged samples display significant cyclic strain hardening in the first 10 – 15 cycles. The initial cyclic hardening was very brief, and the cyclic hardening response decreased progressively and reached a stable state after approximately 200 cycles. Both crack initiation life and fatigue life can be determined from the stress vs. cycle (N) plot. The material maintains a cyclically stable condition for 70% – 80% of the fatigue life until the onset of crack initiation (Ni), after which accelerated cyclic softening occurred at final LCF stage, approximately within the final 10% – 20% of the fatigue life. The growth of fatigue crack accelerated at late stage of LCF testing and cyclic stress amplitude falls rapidly until the final fracture. Failure of the LCF samples was gradual as there is no sign of an abrupt drop in stress amplitude after crack initiation. )isk( ssertS )isk( ssertS – NCycle: 760 (1-step age) i 50 NCycle: 865 (2-step age) i 9102 1-step 9018 2-step –50 –100 –150 0 100 200 300 400 500 600 700 800 900 1000 LCF Cycle Figure 46. Variations of peak tensile stress (σ ) and compressive stress (σ ) with number of max min cycles (N) at 2% total strain (1% strain amplitude) in high pressure gaseous hydrogen environment. The LCF specimens were heat treated with two different aging cycles. The total LCF life can be divided into two parts: crack initiation life and crack propagation life. It is often considered that the fatigue life is determined by crack initiation cycle, Ni. After the Ni cycle, crack propagation accelerates and the load carrying capability of the component drops quickly. Due to the presence of a sizable crack, the component becomes fracture critical, and its safety and reliability depend on damage tolerance assessment and control. 2-step aging appears to provide a higher resistance to crack initiation that can be attributed to the enhanced cyclic hard- ening capability (higher HR and lower SR) as shown in Table 14. Therefore, 2-step aging treatment is better suited for components that are to be used for LCF critical applications in high pressure hydrogen environments, such as some HEE sensitive components for LRE applications. 3.4.4.3 LCF Induced Fracture Features in Hydrogen. SEM was used to examine the frac- ture surfaces to observe the effects of hydrogen on LCF fracture behavior. Figure 47 shows the fracture surfaces of LP-DED ditions. There are three distinct regions on the fracture surface that consist of fatigue-crack initiation, crack propa- gation, and final fast-fracture zones (as indicated by dashed white and yellow lines). It can be seen from Figure 48(a) that the fatigue crack initiated from the specimen surface, caused by localized dislocation slip bands on certain crystallographic planes. Slip bands are a result of the system- atic buildup of fine dislocation slip movements. There is no sign that the fatigue cracks initiated from the near surface defects, such as internal pores. Both 1-step and 2-step aged specimens have )isk( sessertS noisserpmoC/noisneT multiple crack initiation sites. The small fatigue cracks grew, coalesced, and advanced further in a direction normal to the applied stress, forming a large propagation zone as shown in Figure 47. Both 1-step and 2-step aged specimens exhibit similar fracture surface characteristics. The most noticeable difference between the samples tested in ambient air (see Fig. 36) and in 5 ksi hydro- gen environment (see Fig. 47) is in the crack initiation stage. The LCF samples tested in hydro- gen exhibit an increase in the crack initiation density (more fatigue crack initiation sites in the initiation zone) than that tested in ambient air. This is consistent with the findings that hydrogen increases the density of fatigue induced surface cracks due to enhanced interaction of dislocation slip bands with hydrogen.62 1-step, LCF, GH 2-step, LCF, GH (a) (b) Figure 47. LCF fracture surfaces of LP-DED si high pressure hydrogen environment in (a) 1-step and (b) 2-step aged condition. Overall, the fracture surfaces of the LCF specimens tested in hydrogen displays no signs of brittle intergranular facture. There are distinct striation marks in the fatigue propagation zone as shown in Figure 48. Striations are fatigue propagation marks produced on the fracture surface that show the incremental growth of a fatigue crack. Striations are generally not seen when a crack is small, but begin to appear as the crack becomes larger. Each striation represents fatigue crack growth per cycle and the width of a striation is indicative of the overall crack growth rate. The striation spacing during the early stage of crack propagation ranges from 10 – 20 µm. Fatigue stria- tion mark is the typical characteristic of crack propagation in a very ductile material.44 Therefore, the presence of distinct fatigue striations indicates LP-DED sting in high pressure hydrogen environment. 250 µm Initiation Site (a) Initiation Sites (b) 50 µm Figure 48. SEM fractographs of a 1-step aged specimen showing (a) LCF crack initiation in multiple sites and (b) distinct striation marks showing directions of early stage of crack propagation in the fatigue crack propagation region. 3.4.4.4 Comparison of LCF Behavior in Air and Hydrogen. LCF testing in a high pressure hydrogen environment has little effect on the fatigue life of LP-DED ent air. As shown in Figure 49, LCF life of LP-DED in air at 2% total strain. In 1-step aged condition, the average LCF life is 870 cycles in ambient air and 876 cycles in hydrogen at 2% total strain amplitude. In 2-step aged condition, the average LCF life is 1053 cycles in air and 918 cycles in hydrogen at 2% total strain. Overall, the 2-step aged material exhibit longer LCF life than the 1-step aged material in both ambient air and hydrogen environments. For LCF testing at 2% total strain, plastic strain component predominates and ductility is more important than strength. Therefore, it is not surprising to see LP-DED total strain amplitude in both ambient air and hydrogen as it is very ductile and has high strain hardening capability that prolongs fatigue life. The excellent LCF performance in hydrogen makes LP-DED es that are subjected to repeated thermal and mechanical loads in the challenging high pressure hydrogen environment. 2.5 DED HR-1 Air 1-step DED HR-1 Air 2-step DED HR-1 GH-1-step 2 DED HR-1 GH -2-step Trend line (DED HR-1 Air 1-step) Trend line (DED HR-1 Air 2-step) 1.5 0.5 300 3000 30000 Cycles to Failure Figure 49. LCF life comparison for LP-DED LCF specimens were heat treated using two different aging cycles, 1-step and 2-step aging. )%( niartS latoT 3.4.4.5 Comparison of LCF Life in Hydrogen for LP-DED and Wrought on for wrought and LP-DED nvironment. Although wrought ile fracture elongation in 5 ksi gaseous hydrogen environment, the presence of hydrogen significantly degrades its LCF
