Repository: Jobsy-dev/IPCProject

File: Dataset/clean/ECSS-E-HB-32-20_Part5A_clean.txt (part 5 of 17)
creep curves at different stress levels with Al‐2618 5.4 Fatigue Figure 46.10.7 shows that the fatigue performance of the ODS 3% alumina alloy is initially hindered by a modest tensile strength, but a higher run‐out stress is reached at high frequencies than for 2024 alloy. This suggests no fundamental deficiencies in the fatigue performance of ODS alloys, Ref. [46‐9]. Dispersion content: 3%Al2O3 Figure 46.10‐7 ‐ Aluminium ODS alloys: Comparison of fatigue resistance with Al‐ 46.11 Rapidly solidified powder (RSP) alloys 46.11.1 Processing RSP powders are made by breaking molten metal into small droplets which are solidified very rapidly. This can be achieved by:  atomisation,  splat cooling, or  melt spinning. As with ODS [See: 46.10], RSP materials avoid some of the limitations of melt ingot metallurgy, Ref. [46‐2]. 2 Microstructure The RSP route produces a microstructural grain refinement. The smaller the mean free path between obstacles to dislocation movement (grain boundaries), the greater the strengthening. In addition, finer microstructural features are less apt to serve as fracture initiating flaws, thereby increasing toughness. Grain size is reduced because of the short time available for nucleation and growth during solidification. In RSP processing, the normal alloying limits in aluminium can be exceeded as a result of increased super‐saturation. This enables greater precipitation hardening without harmful segregation effects, which can arise in over‐alloyed ingot metallurgy alloys. Moreover, elements that are essentially insoluble in the solid state, but have significant solubility in liquid aluminium, can be uniformly dispersed in particles undergoing very rapid solidification. In this way novel alloy compositions and strengthening phases can be produced which are not achievable with conventional ingot metallurgy. 46.11.3 Development The principal properties which are enhanced by rapid solidification processing are:  high ambient‐temperature strength,  corrosion and stress‐corrosion cracking resistance,  elevated temperature properties. 46.11.4 Ambient temperature 46.11.4.1 Alloys The most successful materials developed have been in the Al‐Zn‐Mg sub‐system (7XXX alloys). In more highly alloyed 7XXX alloy variants, dispersed transition‐metal intermetallic phases were achieved. The most notable alloy developments have been:  Cobalt‐containing alloys: 7091 and 7090.  Nickel and Zirconium‐containing alloy: CW67, Ref. [46‐11]. The alloy compositions are given in Table 46.11.1. 46.11‐1 ‐ RSP aluminium alloys: Ambient temperature use ‐ nominal alloy compositions Composition (wt%) Alloy Zn Mg Cu Co Zr Ni Cr Li O C Rapid solidification 7090 8.0 2.5 1.0 1.5 - - - - - - 7091 6.5 2.5 1.5 0.4 - - - - - - CW67 9.0 2.5 1.5 - 0.14 0.1 - - - - 7064 7.4 2.4 2.1 0.75 0.3 - 0.15 - 0.2 - Mechanically alloyed Al-9052 - 4.0 - - - - - - 0.5 1.1 AMC500 (1) - 4.0 - - - - - 1.3 0.4 (2) 1.1 (2) Key: Aluminium‐Lithium alloy, AMC 500. [See also: 46.4]. Approximate values. 46.11.4.2 Mechanical properties Table 46.11.2 gives the ambient temperature mechanical properties of the various alloys. Table 46.11‐2 ‐ RSP aluminium alloys: Ambient temperature use ‐tensile properties UTS YS Elongation Alloy Temper (MPa)(1) (MPa) (1) (%)(1) TE192 640 600 13 T7 595 545 11 T6511 675 640 10 T7 620 580 9 CW67 T7X1 614 580 12 T6 683 635 12 T7 650 621 9 F 450 380 13 Al-9052 F 635 630 4 Key: (1) Longitudinal properties from experimental extrusions. 46.11.4.3 Stress corrosion resistance The SCC resistance of 7090 and 7091 is better than I/M 7XXX alloys. SCC resistance generally increases with cobalt contents between 0% and 1.6%, Ref. [46‐12]. For ambient use, CW67 offers the best combination of strength and SCC resistance. 4.4 Fatigue The effect of P/M processing on the fatigue behaviour of Al alloys is complex. In general, the resistance to fatigue crack initiation is improved, but resistance to fatigue crack propagation can be reduced. A further alloy, 7064 (formerly PM‐64) is in part strengthened by Zr, Cr and Co‐containing dispersions. It also has good combinations of strength and SCC resistance, and has shown superplasticity. 46.11.5 Elevated temperature 46.11.5.1 Alloys Most of the successful alloys developed contain iron, e.g. Al‐Fe‐Ce alloy compositions, such as CU78 and CZ42 from Alcoa. Some further RS‐P/M materials are Al‐Fe‐V‐Si composition alloys, of which Allied Signal FVS‐0812 and FVS‐1212 are made by planar flow casting, Ref. [46‐79], and AMC Calidus 350xq is made by atomising, Ref. [46‐73]. 46.11.5.2 Mechanical properties The characteristics of each group of alloys can be summarised as:  Al‐Fe‐Ce alloys, as shown in Table 46.11.3, CZ42 possess good strengths to 315°C, Ref. [46‐13].  Al‐Fe‐V‐Si alloys, such as Calidus 350xq, FVS‐0812 and FVS‐1212, have usable strengths to 425°C; as shown in Table 46.11.4 and Table 46.11.5. Furthermore, they contain a large proportion of very fine silicides that increase the modulus and so offer potential mass‐savings over Ti‐alloys, for example; as shown in Table 46.11.6. Table 46.11‐3 ‐ RSP aluminium alloys: Elevated temperature ‐ modified property goals (minimum values) for shaped extrusions of P/M alloy CZ42 Temperature (1) TS YS E Fracture Toughness, Elongation (%) (°C) (MPa) (MPa) (GPa) K (MPa√m) 1C RT 448 379 78.6 5.0 † L-T: 23, T-L: 18 166 365 345 68.9 232 310 296 64.1 260 283 262 62.1 316 221 200 56.5 Key: (1) Values at stated temperature; † At RT to 316°C. 46.11‐4 ‐ RSP aluminium alloys: Room and elevated temperature tensile properties of planar flow cast alloy FVS‐0812 Temperature YS UTS Elongation E (°C) (MPa) (MPa) (%) (GPa) 24 413 462 12.9 88.4 149 345 379 7.2 83.2 232 310 338 8.2 73.1 316 255 276 11.9 65.5 427 138 155 15.1 61.4 Table 46.11‐5 ‐ RSP aluminium alloys: Room and elevated temperature tensile properties of alloy FVS‐1212 Temperature UTS YS Elongation E (°C) (MPa) (MPa) (%) (GPa) 24 559 531 7.2 95.5 150 469 455 4.2 - 230 407 393 6.0 - 315 303 297 6.8 - Table 46.11‐6 ‐ RSP aluminium alloys: Elastic modulus, density and weight‐saving parameters for thermally stable RS‐P/M alloys E  E/(2) E1/3/(3) Alloy (1) Composition (GPa) (kg/m3) (MNm/kg) (N1/3m7/3/kg) - Al-5Cr-2Zr 80.8 2820 28.7 1.53 - Al-5Cr-2Zr-1Mn 86.5 2860 30.2 1.55 CU78 Al-8.3Fe-4.0Ce 79.6 2950 27.0 1.46 CZ42 Al-7.0Fe-6.0Ce 80.0 3010 26.6 1.43 - Al-8Fe-2Mo 86.2 2910 29.6 1.52 FVS-0812 Al-8.5Fe-1.3V-1.7Si 88.4 3020 29.3 1.48 FVS-1212 Al-2.4Fe-1.2V-2.3Si 95.5 3070 31.1 1.49 Calidus Al-Fe-V-Si 80 2990 27.6 1.49 350xq RAE 72 Al-7.5Cr-1.2Fe 89.0 2890 30.8 1.54 Al-6.3Cu-0.3Mn- I/M 2219 73.0 2860 25.5 1.46 0.06Ti-0.1V-0.18Zr Key: (1) Sources: CU and CZ from Alcoa; FVS‐series from Allied Signals Inc.; Calidus from AMC; others unknown; (2) E/ ‐ Specific modulus; (3) E1/3 / ‐ Buckling parameter. Al-MMCs - Metal matrix composites 46.12.1 Introduction There are many reasons for the interest in metal matrix composites. Initial developments were stimulated by applications which needed improved mechanical properties compared with the unreinforced matrix alloys, i.e.:  Increased strength at room or elevated temperature.  Increased stiffness. Since the overall properties of the composite are largely determined by those of the reinforcing phase, this has lead to further applications that take advantage of the physical properties of the reinforcement, e.g.:  Low CTE ‐ coefficient of thermal expansion.  High thermal conductivity.  Good wear resistance. Various MMC material combinations are described, with indications of their typical mechanical and physical properties. These materials can be classed as composites with either:  discontinuous reinforcement phases (particles, short fibres or whiskers), [See: 46.13].  continuous fibre reinforcement, [See: 46.15]. Just as with polymer matrix composites, most aluminium‐matrix composites are part of a family of materials whose properties can be tailored by modifying the volume of reinforcing phase or the matrix alloy. 46.12.2 Manufacturing processes A wide range of processes have been employed for the manufacture of MMC components, utilising solid, liquid and vapour‐phase techniques. Several of these process technologies are suitable for both discontinuously and continuously reinforced materials. An overview of the various processes is illustrated in Figure 46.12.1. Further information on the processes used for commercially‐available MMC is also provided. [See: 46.13 for discontinuously reinforced aluminium‐matrix composites; 46.15 for continuously reinforced materials] 46.12‐1 – Al‐MMCs: Overview of manufacturing processes 46.12.3 Reinforcement materials Information on the various materials used as the reinforcing phase is presented. [See: 46.13 ‐ discontinuously reinforced MMCs; 46.15 ‐ continuously reinforced MMCs] 46.12.4 MMC nomenclature A standardised nomenclature for aluminium‐matrix composites has been established by the American National Standards Institute (ANSI) Committee H35 on Aluminium and Aluminium alloys under standard ANSI H35.5. The nomenclature is best illustrated by an example, e.g.: 2009/SiC/15p‐T4 where: ‘2009’ indicates the matrix alloy and is the four-digit number registered with the Aluminum Association ‘SiC’ indicates the composition of the reinforcement material ‘15’ indicates the volume percentage of reinforcement ‘p’ code letter that indicates the form of the reinforcement, where p is particulate, w is whisker and f is fibre. NOTE ‘f’ is used for both continuous fibres and chopped fibres, i.e. a discontinuous reinforcement. -T4’ indicates the temper designation of the matrix alloy (suffix, where appropriate) 5 Advantages of MMC’s Compared with polymer matrix composites, aluminium MMCs offer a number of advantages, including:  Higher transverse stiffness and strength.  Higher temperature capability.  Reduced flammability risk.  Higher thermal conductivities.  Electrical conductivity.  Better radiation resistance.  Better resistance to fuels and solvents.  No moisture absorption.  No outgassing.  Suitable for friction and wear resistant applications.  Component manufacture from discontinuously‐reinforced MMCs using conventional metalworking equipment. 46.12.6 Material availability Whilst some aluminium‐matrix composite materials are well established for some applications, such as brake discs, the industry is still relatively new and composed mainly of technology development companies. This inevitably leads to the introduction of new companies and closures of others. Identifying current suppliers of Al‐MMC materials can therefore present difficulties. Table 46.12.1 summarises the capabilities of the main suppliers (as of mid‐2005), together with their geographic locations and their website addresses for further information and contact details. 46.12‐1 – Al‐MMCs: Summary of suppliers and capabilities Supplier (location) Reinforcements Matrix alloys Process powder AMC (UK) SiC, p (a) 2124, 6061 metallurgy pressure CMT (UK) Al2O3 , f Al, Al-Cu2, ? infiltration pressure Electrovac (D) SiC, p AlSi7Mg infiltration Sandvik-Osprey (UK) Si Al spray forming Al, Al-Cu2, 3M (US) Al2O3 , f (a) melt infiltration ?(b) pressure Ametek (US) SiC, p n.s (c) infiltration CPS (US) SiC, p A356 melt infiltration SiC, p ; Al2O3 , Duralcan (Canada) 3xx, 6061 melt stirring f powder DWA-DRA (US) SiC, p 2009, 6069, ? metallurgy M Cubed (US) SiC, p Al, AlSi melt infiltration MC 21 (US) SiC, p 3xx melt stirring Millenium Materials SiB6 , p cast alloys ? melt stirring (US) pressure MMCC C, f AlSi infiltration pressure PCC-AFT (US) SiC, p cast alloys ? infiltration wrought PEAK (D) SiC, p spray forming alloys pressure Triton Systems (US) SiC, p cast alloys ? infiltration continuous melt TRL (US) Al2O3 , f Al infiltration TTC (US) SiC, p Al, AlSi melt infiltration Key: (a): f = fibre, p = particulate; (b): ? = other alloys available; (c): n.s. = not specified 46.12.7 Sources of further information Some further information sources include:  MIL‐HDBK‐17‐4, Ref. [46‐74]: The American Department of Defense ‘Composite Materials Handbook’ has a volume on ‘Metal Matrix Composites’. NOTE Issue A only has limited information on aluminium MMCs. Assess, Ref. [46‐75]: This was a European Brite Euram III thematic network project coordinated by the University of Vienna and run from 1998 to 2001 to exchange and assess information on MMCs. The website is still maintained and updated and contains a large amount of data on MMC materials and process technology and a list of potential suppliers. NOTE The list is updated with names of new suppliers but does not appear to be checked for those no longer trading.  D.B.Miracle; ‘Metal Matrix Composites for Space Systems: Current Uses and Future Opportunities’, Ref [46‐76]. The author is with the US Air Force Research Laboratories which sponsors much of the US (restricted) R&D on MMCs. However, a number of unrestricted publications are available for download from the site stated, Ref. [46‐76]. 46.13 Discontinuously reinforced Al-MMCs 46.13.1 Features The discontinuous nature of the reinforcement means that these composites are ideally suited to applications needing multi‐directional properties, i.e. in shaped components. This has resulted in the availability of materials that can be formed by casting or metal‐working processes such as rolling, forging or extrusion, and subsequently machined. Components from most of the materials can also be joined using conventional welding, soldering or brazing techniques in addition to mechanical assembly. 46.13.2 Development Many types of discontinuous reinforcements have been combined with aluminium alloys over the last 20 years. The objective is to improve both the mechanical and physical properties of the base alloy. Some are now established as commercial materials whilst further development continues. Whilst initial interest was primarily in improved mechanical properties, there is now a significant growth in the development of aluminium‐based MMCs as light‐weight materials with high rigidity and good thermal conductivity, coupled with low thermal expansion. These are destined applications such as thermal management of high‐power semiconductor devices and substrates for space mirrors. 46.13.3 Matrix alloys The matrix alloys have been powder metallurgy, pure aluminium, wrought and casting alloys. The wrought alloys tend to be from the 2XXX, 6XXX and 7XXX series and the cast alloys from the 3xx series or simpler ‘cleaner’ aluminium‐silicon alloys. 46.13.4 Types of reinforcement 46.13.4.1 General Discontinuous reinforcements are usually grouped as:  Particulate, e.g. Silicon carbide  Short or chopped fibre, e.g. Alumina or carbon. ker, e.g. Silicon carbide. Whilst a variety of reinforcement materials and product forms have been studied only a limited number have, so far, proved technically or commercially viable. The most popular is particulate silicon carbide or chopped carbon fibres. Particulate silicon hexaboride (SiB6) also has a commercial presence. There does not appear to be any commercial use of alumina or alumino‐silicate particulates, mainly due to difficulties in achieving good bonding with the matrix, or whisker materials due to the high cost. These materials have therefore been excluded from this section. An alternative material is the family of high‐silicon Al‐Si alloys processed by spray forming. Whilst strictly alloys, they are also described as ‘in‐situ composites’ that contain a dispersion of silicon particles in an aluminium‐silicon matrix, since the resulting product could not be made through conventional ingot casting techniques. 46.13.4.2 Silicon carbide Particulate silicon carbide is widely available in a range of grades. Ultra‐fine, FEPA 1000 or 1500 grits (micron sized) particles are preferred for high‐strength MMCs, primarily manufactured by powder metallurgy routes. Slightly coarser abrasive grit grades, FEPA 400 to 600 (from 10μm to 40μm, typically) are favoured for thermal management and wear resistant MMCs, which are generally produced via liquid metal techniques. The properties of silicon carbide of particular interest are, Ref. [46‐82]:  Low density; 3210 kg/m3.  High elastic modulus; 430 GPa.  High compressive strength; 2800 MPa.  High hardness; 2480 Knoop.  High thermal conductivity; 1320 W/mK.  Low thermal expansion coefficient; 3.4 ppm/K.  Good bonding with aluminium matrix. [See also: 43.12 ‐ silicon carbide technical ceramics] 46.13.4.3 Silicon hexaboride An alternative particulate material has been put forward recently by Millenium Materials for some applications not demanding the high thermal conductivity of silicon carbide. Silicon hexaboride (SiB6) has similar strength and hardness to silicon carbide but its lower density, closer to that of molten aluminium alloys, means that it is more easily dispersed by the melt stirring process and remains in suspension facilitating shape casting techniques and recycling of runners. The main properties are listed in Table 46.13.1. 46.13‐1 – Al‐MMCs: Typical properties of SiB6 silicon hexaboride particulate ® reinforcement – Hexon Appearance Black Powder Chemical formula SiB Density 2430 kg/m3 Crystallographic structure Orthorhombic Hardness 2572 kg/m2 Melting point 1950C Thermal coefficient of expansion 4.6  10-6/C Modulus of elasticity 290 GPa Oxidation resistance Stable in air to 1550C Electrical conductivity 6.5 to 200 ohm.cm (RT to 800C) Thermal conductivity 9 W/m/K MOR (1) strength 225 MPa Key: Suppliers’ data Hexon SiB6 is a registered tradename of Millennium Materials (1) Modulus of Rupture Carolite® is a proprietary MMC from Millennium Materials (USA) reinforced with silicon hexaboride. [See also: 46.14 ‐ properties of Carolite® composites] 46.13.4.4 Chopped carbon fibres Some grades of pitch‐based carbon fibres can be given a graphitising heat treatment. This results in extremely high thermal conductivity in the axial (longitudinal) direction. Coupled with very low (possibly negative) thermal expansion, low density and high modulus such reinforcements are of interest for thermal management composites. The chopped fibres are obtained by milling the precursor resin fibres to around 300μm length before the carbonisation treatment. Typical properties are given in Table 46.13.2, Ref. [46‐81]. [See also: 46.14 ‐ properties of MetGraf™ Al/Cf composites] 46.13‐2 – Al‐MMCs: Typical properties of constituents used for MMCC MetGraf™ Al/Cf composites Young’s modulus CTE Thermal Density Material (1) [GPa] [ppm/K] Conductivity [kg/m3] [W/mK] L(4) T(5) L(4) T(5) Fibres: A and B (a) 758 6.9 1.45 10 550 2140 (2) Fibres: 931 to C and D (b) 6.9 1.45 10 900 to1100 2150 (3) Al-Si alloy 69 69 23 23 155 2660 Key (1) MMCC suppliers data; All are pitch‐based products and are milled before carbonising; (2) Milled fibres A and B are produced from the same resin as Cytec P‐120; (3) Milled fibres C and D are produced from the same resin as Cytec K1100; (4) L ‐ Longitudinal (listed as ‘axial’ in supplier’s data); (5) T ‐ Transverse 46.13.5 Processing 46.13.5.1 General Particulate reinforced aluminium alloys can be manufactured by numerous routes, [See: Figure 46.12.1]. 46.13.5.2 Occupational health and safety Many types of ceramic whiskers and polycrystalline fibres have been evaluated by the World Health Organisationʹs International Agency for Research on Cancer (Monograph 43, 1988) as possibly carcinogenic to humans, and are subject to occupational health and safety risk control measures in some jurisdictions. Exposure to respirable dusts containing these materials should be avoided. Such dusts are not likely to be released from MMCs in their normal handling and use, but control measures need to be taken if the materials are machined, cut or subject to abrasion. Refer to manufacturers’ and suppliers’ Safety Data Sheets for further information. 46.13.5.3 Powder metallurgy Powder metallurgy processes start with fine constituent particles which are blended by high‐energy milling before compacting to billets by vacuum hot pressing or hot isostatic pressing (HIPing), followed by thermo‐mechanically processing to a finished product; similar to conventional alloys. 5.4 Liquid state Liquid state processing methods include,  melt stirring or stir casting,  pressure casting or squeeze casting,  infiltration,  spray forming. 46.13.5.5 Stir casting This is a well‐established method in which a ceramic powder, usually particulate SiC, is mixed into a molten aluminium alloy under controlled conditions. The process has been used to produce the Duralcan® series of Al‐based MMCs which are sold in ingot or billet form for subsequent fabrication by casting rolling or extrusion. The nature of the process limits the amount of reinforcement that can be incorporated to usually a maximum of 20 volume percent. The usual matrix alloys are 3xx Al‐Si alloys, which both assist manufacture and subsequent casting processes and also contribute to the mechanical properties of the composite. An advantage of these materials is that they can be shaped using conventional gravity or pressure diecasting equipment. The main applications for these materials have been for wear‐resistance, such as brake discs for motor sport and for high‐speed trains. An improved high‐speed mixing process, recently announced by MC‐21 (USA), claims the ability to incorporate up to 40 volume percent of low‐cost SiC particulate in a short process cycle time. This is said to enable the manufacture of cast composite products at lower cost than alternative processes. The process can be used for casting components, directly after the stirring has been completed, or the molten composite can be cast into ingots for subsequent remelting and casting; as for Duralcan®‐type materials. 46.13.5.6 Pressure-assisted or squeeze casting This process utilises a preform of ceramic particles or fibres which is placed in the cavity of a conventional metal die before the matrix alloy is mechanically forced into the interstices under high pressure. The advantages of the process include:  High production speed,  Ability to produce components that are selectively reinforced. These advantages can reduce cost and enable the component to be machined or joined using conventional techniques. The main application area has therefore been in the automotive industry. 46.13.5.7 Infiltration Infiltration techniques are now widely used for aluminium‐based MMCs because they are capable of incorporating high volume loadings of reinforcement. There are a number of variations on the general principle, mainly depending on whether or not it is gas pressure‐assisted and the degree of pressurisation. essure infiltration utilises a preform (usually of SiC) which is cast or moulded to near net‐shape before introduction into the composite production tooling. This process is also used for chopped fibre reinforced composites which for some, predominantly flat, applications are preformed with the fibre axes randomly aligned in one plane to give enhanced thermal properties. A pressureless process, known as Primex™, was developed by the former Lanxide Corporation and is now operated by licensees (including M Cubed and TTC). This process uses matrix alloys containing magnesium, which reacts with nitrogen gas in the production tooling, to give spontaneously reduced pressure which draws the molten matrix into the preform. This enables loadings of up to 70 volume percent SiC reinforcement to be produced. In a variant of the process an infiltrated bed of SiC is dispersed into a further volume of matrix alloy to give composites with lower reinforcement loadings which can be cast by conventional techniques. The lower pressures compared with pressure or squeeze casting mean that more complex geometries can be produced, there is less tendency for damage to the performs and lower cost tooling can be used, which makes the process more suitable for lower production rates. 46.13.5.8 Spray forming Spray forming uses gas pressure to atomise molten metal into a stream of small droplets, which are then rapidly solidified on a continuously withdrawn substrate. Powdered reinforcement particles can be introduced into the stream of molten metal to produce MMCs with fine matrix grain size. These composites are mainly used for wear resistant applications in the automotive industry. Alternatively, high silicon‐containing aluminium alloys can be spray formed to produce ‘in‐situ’ composites which contain higher silicon contents than that possible by conventional processing techniques. These products are used primarily for their lower thermal expansion coefficients that are tailored according to the alloy composition. 46.14 Discontinuously reinforced Al-alloys: Properties 46.14.1 General Owing to the differences in process methods and test conditions between products from different manufacturers, the data presented (from suppliers) is generally grouped according to material, i.e.:  Powder metallurgy.  Melt infiltration processes.  Spray‐formed materials. The text attempts to draw comparisons between materials, where possible. 2 Powder metallurgy MMCs 46.14.2.1 General Products made by PM powder metallurgical processes are aimed primarily at high‐strength and elevated temperature applications. Data from suppliers of materials in this category, AMC and DWA, is presented. Whilst most of PM materials are aimed at applications in thermal management, taking advantage of their high conductivity and low expansion, several materials suitable for structural applications are also produced this way. 46.14.2.2 AMC225xe and AMC640xa These AMC materials are produced from:  AMC225xe: 2124 alloy with 25 vol.% 2μm to 3μm SiC.  AMC640xa: 6061 alloy with 40 vol.% 2μm to 3μm SiC. The products are available as plate, extrusions or forgings and typical room temperature properties are given in Table 46.14.1. Table 46.14‐1 – Al‐MMC’s: Room temperature properties of AMC225xe and AMC640xa Properties AMC225xe * AMC640xa * Matrix alloy 2124 6061 Reinforcement SiCp SiCp Volume (%) 25 40 Product form plate extrusion extrusion Heat treatment T4 T6 T1 Orientation L L L Ultimate tensile strength (MPa) 650 570 560 Yield stress (MPa) 480 480 440 Fatigue Strength, 107 cycles, (MPa) 310 230 - Elongation (%) 5 2.5 3 Young’s modulus (GPa) 115 140 140 2880 2900 Density (kg/m3) Thermal conductivity, (W/mK) 150 130 Coefficient of thermal expansion, 15.5 13.4 (ppm/K) Electrical conductivity (%IACS) 21 21 * Suppliers’ data fects of temperature on the tensile properties of AMC225xe plate are given in Table 46.14.2, and on both tensile and fatigue properties of extruded material in Table 46.14.3, which also includes results for two Duralcan® materials tested under the same conditions. The good temperature resistance and stability of these materials makes them suitable for applications such as nozzle guide vanes and control valve blocks. Table 46.14‐2 – Al‐MMC’s: Elevated temperature properties of AMC225xe plate Temperature UTS YS Thermal Cycling Temper (°C) (MPa) (MPa) 150 616 474 200 530 448 T4 260 194 128 350 65 48 As heat treated 150 428 321 200 358 276 T1 260 200 102 350 65 48 150 442 369 200 343 265 T4 260 193 125 After 200 thermal 350 59 45 cycles, 50C to 200C 150 348 269 200 265 187 T1 260 150 92 350 56 46 46.14‐3 – Al‐MMC’s: Elevated temperature properties of extruded AMC225xe compared with Duralcan ® MMC's Temp. UTS YS E Fatigue strength, 107 Material (°C) (MPa) (MPa) (GPa) cycles, (MPa) 24 633 486 116.2 410 150 616 474 110.9 330 225xe - T4 (1) 200 530 448 108.3 203 250 194 128 106.6 100 24 477 328 115.2 290 150 428 321 111.1 200 225xe - T1 (1) 200 358 276 109.2 160 250 200 102 107.3 105 24 369 286 97.3 280 150 345 267 92.1 195 W2F20A-T6 (2) 200 314 236 89.9 150 250 228 213 87.3 110 24 331 282 104.9 180 150 264 225 99.8 110 F3S20S - T6 (3) 200 230 201 97.2 95 250 150 122 94.6 70 Key (1) AMC225xe (2124 + 25% SiCp extruded bar); (2) Duralcan W2F20A ‐ T6 (2618 + 20% Al2O3p extruded bar); (3) Duralcan F3S20S ‐ T6 (A359 + 20% SiCp forged disc). 46.14.2.3 DWA 2009/SiC and 6092/SiC DWA is one of the longest established suppliers of powder metallurgy based Al‐MMC’s to the aerospace industry. Most of their products utilise FEPA F1000 (measured around 6 μm) SiC particulates although the finer F1500 grade (around 2 μm) is being evaluated. The most commonly used products are based on 2009 and 6092 aluminium alloys with reinforcement loadings up to 25%. Table 46.14.4 gives room temperature properties of 2009/SiC/15.5 extrusion together with data for 6092/SiC extrusions with two different SiC contents and one material in plate form. 46.14‐4 – Al‐MMC’s: Typical room temperature properties of DWA 2009/SiCp and 6092/SiCp composites 2009/SiC 6092/SiC 6092/SiC 6092/SiC/ Properties (1) /15.5p /17.5p /17.5p 25p extrusio extrusio extrusio Form n n sheet n Temper T-42 T-6 T-6 T-6 Thickness (mm) 95.3 2.3 2.5 18.8 Density (kg/m3) 2823 2796 2796 2823 Tensile L 552 510 462 517 strength LT 510 455 483 (MPa) Compressive L - 462 407 427 strength LT - - 386 407 (MPa) Shear L - 303 290 310 strength LT - - 290 290 (MPa) L (E/d=1.5) - 793 731 703 Flexural L (E/d=2.0) - 1000 958 945 strength LT (E/d=1.5) - - 758 696 (MPa) LT (E/d=2.0) - - 958 910 L (E/d=1.5) - 703 689 683 Flexural yield L (E/d=2.0) - 827 855 834 strength LT (E/d=1.5) - - 696 683 (MPa) LT (E/d=2.0) - - 841 834 Yield stress L 372 448 393 421 (MPa) LT 345 365 400 Elongation L 7 7 8 5 (%) LT 6 - 7 4 Elastic L 95 105 101 121 modulus LT 92 - 101 114 (GPa) Compressive L - 105 100 121 modulus LT - - 100 113 (GPa) L - - 16.4 15.3 CTE(ppm/K) LT - - - 16.9 Key: (1) Supplier’s data Further data on 2009/SiC extrusions is given in Table 46.14.5, which shows the effects of variations in particle content and size, matrix temper and extrusion ratio. 46.14‐5 – Al‐MMC’s: Typical room temperature tensile properties of DWA 2009/SiCp extruded composites SiCp SiCp UTS Elong- E Matrix d50 Extrusion Directio YS (vol. Temper (MP ation (GPa alloy Value ratio n (MPa) %) a) (%) ) (m) 2009 0 0 T4 20:1 (1) L 255 358 10.0 71 2009 5 6.43 T4 496: 1 (2) L 400 531 10.0 79 2009 15 6.43 T4 14:1 (3) LT 348 483 5.2 94 2009 15 6.43 T6 14:1 (3) L 383 530 8.5 100 2009 15 6.43 T4 496:1 (2) L 424 594 9.8 105 20:1 (1) 2009 20 6.43 T4 L 424 608 3.7 - 2009 25 6.43 T4 14:1 (3) LT 372 496 1.7 112 2009 25 1.92 T4 14:1 (3) LT 421 545 1.8 114 14:1 + 2009 25 1.92 T4 LT 427 586 1.8 117 forge (4) 14:1 + 2009 25 1.92 T4 L 448 662 2.4 121 forge (4) 2009 25 6.43 T4 496:1 (2) L 462 669 5.1 119 2009 25 1.92 T4 496:1 (2) L 483 669 3.2 123 Key: Supplier’s data. SiCp d50 value measured by DWAAC using Coulter laser diffraction; Extruded materials sizes: (1) 12mm thick rectangular bar; (2)16mm diameter round bar; (3) 95mm diameter round bar; (4) 95mm diameter round bar forged to 25mm thick rectangular bar The effects of elevated temperature on tensile and fatigue properties of 2009/SiC with 15% and 25% particulate loadings are shown in Figure 46.14.1 and Figure 46.14.2 with comparative data for conventional aluminium alloys in each case. The higher properties are obtained from composites based on finer (F1500) particulates. These materials have been used for aerospace applications needing stability and high‐temperature resistance, such as control valve blocks and nozzle guide vanes. 46.14‐1 – Al‐MMCs: Typical elevated temperature properties of 2009/SiC‐T4 DRA compared with conventional wrought aluminium alloys 46.14‐2 – Al‐MMCs: Typical room and elevated temperature fatigue properties of 2009/SiC DRA compared with conventional wrought aluminium alloys 46.14.3 MMC’s produced by melt infiltration processes 46.14.3.1 General Current melt infiltration techniques are capable of producing aluminium‐matrix composites with particulate loadings of up to 70 volume percent. By incorporating reinforcements with high conductivity and low expansion coefficient, these composites are finding wide use as lightweight materials for packaging of semiconductor devices for aerospace applications. In addition, particularly at lower reinforcement loadings, many materials produced this way offer good combinations of mechanical and thermal properties and the ability to be cast to near net‐shape, which makes them suited to structural space applications. 46.14.3.2 CPS AlSic-series materials AlSic materials, from CPS ‐ Ceramic Process Systems, are made using a gas pressure infiltration technique enabling SiC loadings up to 63 vol.%. The SiC preforms are moulded to near net‐shape, which reduces the extent of subsequent machining necessary. Some typical properties for AlSic materials are given in Table 46.14.6. Whilst both matrix and particulates contribute to the high thermal conductivity, which gradually increases with SiC content, the low expansion coefficient of SiC results in composites with significantly lower thermal expansion at higher particulate contents. 46.14‐6 – Al‐MMC’s: Typical properties of CPS Al/SiCp composites Properties AlSiC‐9 AlSiC‐10 AlSiC‐12 Matrix Alloy A 356.2 37 vol.% 45 vol.% 63 vol.% Reinforcement SiC (electronic grade) 63 vol.% 55 vol.% 37 vol.% Strength (MPa) a-bar 4pt-bend 488 450 471 Young’s Modulus (GPa) 188 167 167 Shear Modulus (GPa) 76 67 69 Density (kg/m3) 3010 2960 2890 Thermal Expansion, CTE, (ppm/°C): 30°C to 100°C 8 9.77 10.9 30°C to 150°C 8.37 10.16 11.2 30°C to 200°C 8.75 10.56 11.7 Specific Heat (J/kgK) @ 25°C 741 786 808 200 typ. / 200 typ. / 180 typ. / Thermal Conductivity (W/mK) @25°C 190 min 190 min 170 min Electrical Resistance (µohm.cm) 20.7 20.7 20.7 Supplier’s data. 46.14.3.3 MCX-series Al/SiC materials The Primex™ pressureless infiltration process developed by Lanxide is now used by Thermal Transfer Composites (TTC) to produce a range of thermal packaging materials. The MCX‐xxx series uses near net‐shape SiC preforms to produce components with high contents of particulate to give low thermal expansion coupled with high thermal conductivity. The MCX‐xxxx series uses the PRIMEX CAST™ process in which a bed of infiltrated SiC particulates is diluted with molten matrix alloy to enable the (less viscous) composite to be cast using conventional techniques. Having lower SiC contents, these materials have intermediate values of thermal expansion coefficient, around half that of the unreinforced matrix alloy but, since they can be cast to near net‐ shape, they are suited to controlled expansion structural applications. Typical properties of a number of MCX‐xxx and MCX‐xxxx materials are given in Table 46.14.7. Whilst the actual SiC contents are not stated by the supplier, they can be estimated from the values given for density since SiC has a value of about 3.20kg/m3 compared with about 2.70kg/m3 for aluminium alloys. 46.14‐7 – Al‐MMC’s: Typical room temperature properties of TTC Al/SiCp composites 1: PRIMEX™ Properties MCX‐693 MCX‐686 MCX‐696 MCX‐724 MCX‐947 Flexural strength, 300 480 517 330 530 4pt-bend (MPa) Young's modulus 255 235 262 235 196 (GPa) Poisson's ratio 0.24 0.22 0.25 0.23 0.25 Density (kg/m3) 2980 3000 3010 2940 2950 Coefficient of 6.4 6.8 6.9 7.2 9.4 thermal expansion (ppm/K) Specific heat 720-760 720-760 720-760 720-760 720-760 (J/kg.K) Thermal 180 175 192 165 179 conductivity (W/mK) Electrical 30 - 50 30 - 50 30 - 50 30 - 50 30 - 50 resistivity (μohm.cm) Supplier’s data. 2: PRIMEX CAST™ MCX‐ Properties 1195 MCX‐1405 MCX‐1605 Ultimate tensile 226 239 295 strength (MPa) Young's modulus 151 125 106 (GPa) Poisson's ratio 0.28 0.29 0.31 Density (kg/m3) 2870 2800 2770 Coefficient of 11.9 14 16.2 thermal expansion (ppm/K) Specific heat 763 830 890 (J/kg.K) Thermal 183 165 132 conductivity (W/mK) Supplier’s data. 3.4 ASC-xxx Al/SiC series materials The Lanxide process is also used by M Cubed Technologies to produce a range of composites with SiC loadings from 30% to 70%, by volume. The properties of these ASC‐xxx materials are given in Table 46.14.8 and, as expected from the similar process technology, are similar to those of the MCX‐xxxx PRIMEX CAST™ materials from TTC. These materials are also of interest for both thermal management and structural applications. Table 46.14‐8 – Al‐MMC’s: Typical properties of composites from M Cubed Technologies Material designation Properties ASC‐ ASC‐ ASC‐ ASC‐ ASC‐ HSC‐ 301(1) 303 401(1) 551(1) 701(1) 702E(2) Matrix Al Al-Si Particle SiC SiC SiC SiC SiC SiC Reinforcement Content (% vol.) 30 30 40 55 70 75 Al-10Si- Al-10Si- Al-Si- Al-Si- Matrix (Heat Al Al- 1Mg 1Mg Mg Mg Treatment) AA359 70Si (T6) (T6) (F) (F) UTS, (MPa) 370 300 370 340 230 - Flexural strength, - - - - - 270 (MPa) Modulus, (GPa) 125 120 150 200 270 345 Poisson’s ratio 0.29 0.29 0.28 0.24 0.22 0.19 Fatigue Limit, 107 cycles: R = 0.1 (MPa) 190 R = 1 (MPa) 130 Fracture Toughness 15 - - 11 10 5.5 (MPa√m) Density, (kg/m3) 2780 2780 2870 2950 3010 3040 CTE, 25°C to100°C, 14 15 12 10 6.2 4.1 (ppm/K) Thermal Conductivity 160 146 170 180 170 210 (W/mK) Specific heat (J/kg 820 - 750 - 730 700 K) Knoop hardness, 165 - - 343 647 1609 500g load (kg/mm2) Key: Suppliers’ data. (1) ASC materials produced under Lanxide licenses; (2) reactive infiltration technique of preform terial designated HSC‐702E is produced using a reactive infiltration technique in which a preform of SiC‐containing free carbon is infiltrated with an Al‐Si alloy. The Si from the melt reacts with the free carbon to produce additional SiC, assisting the bonding of the final material, which can be considered as an aluminium‐toughened SiC rather than an Al/SiC MMC. However, it is included in the Table, for comparison, where the higher hardness and lower expansion coefficient are apparent. 46.14.3.5 METSIC™ Al/SiC Metal Matrix Cast Composites Inc (MMCC) has adapted rapid prototyping technology to the preparation of complex shaped reinforcement preforms directly from CAD files. These are then infiltrated with molten aluminium alloy using a proprietary pressure investment casting process. The process is aimed at structural applications and typical properties of an Al/SiC/40p composite are given in Table 46.14.9, together with 6061 aluminium alloy and 1010 steel for comparison purposes. Table 46.14‐9 – Al‐MMC’s: Typical properties of MMCC METSIC™ Al/SiCp composite compared with aluminium and steel Material Properties METSIC™ Al 6061‐T6 1010 Steel Matrix Al - - Reinforcement (%) 40 SiC - - Ultimate tensile strength (MPa) 300-400 310 365 Young’s modulus (GPa) 150 69 205 Density (kg/m3) 3000 3000 8000 Thermal expansion (ppm/K) 10-12 23.6 12.2 Thermal conductivity (W/m.K) 185 167 49 Suppliers’ data. 46.14.3.6 Carolite® Al/SiB6 materials As an alternative to SiC reinforcements, Millenium Materials has published limited information on Al/SiB6 reinforced composites. It is claimed that whilst this reinforcement offers similar strength and stiffness enhancements to that obtained with SiC, its lower density makes it easier to disperse, and remain suspended, in molten aluminium alloys. This is said to make casting, using conventional techniques, more practicable and also enable the material to be recycled, so reducing costs. However, the low thermal conductivity of SiB6 means the composites incorporating this material are aimed primarily at cast structural components. Preliminary data for Carolite® composites is given in Table 46.14.10. Most of the data presented is calculated using the rule of mixtures for Al/SiC composites. Only the property values with grey background are actual data 46.14‐10 – Al‐MMC’s: Typical properties of Millenium Materials Carolite® SiB particulate reinforced composites Ultimate Hexon Yield Fatigue Elastic Thermal Thermal tensile SiB6 stress (2) strength(2) modulus(3 conductivity(3) expansion(3 strength (2) (vol.%) (MPa) (MPa) ) (GPa) (W/mK) ) (ppm/K) (MPa) Matrix alloy A356A356 0 228 165 62 69 151 21.5 10 259 221 131 97 146 15.5 15 345 310 138 103 120 14.9 20 352 324 145 117 110 14.3 30 372 345 159 145 100 12 40 386 359 172 154 95 9.7 50 407
