Repository: Jobsy-dev/IPCProject

File: Dataset/clean/ECSS-E-HB-32-20_Part5A_sentences.txt (part 10 of 17)
engineering Structural materials handbook - Part 5: New advanced materials, advanced metallic materials, general design aspects and load transfer and design of joints NOTE: This pdf‐file does not contain automatic cross‐references.
 Operating thermal regimes.
 Operating corrosive species.
As a consequence, a wide variety of formulations have been developed and are commercially available, as shown in Table 48.11.1, Ref.
[48‐28].
48.11‐1 ‐ Commercially available MCrAlY overlay coatings Coating Composition Application Designation Company (wt.%) Method Co-18Cr-8Al-0.5Y LCO29 Union Carbide PS(argon) Co-18Cr-11Al-O.3Y ATD5 Airco Temescal EB-PVD Co-19Cr-10Al-0.5Y LOC5 Union Carbide PS(argon) Co-23Cr-12Al-0.3Y ATD2 Airco Temescal EB-PVD Co-23Cr-13Al-0.6Y LCO7 Union Carbide PS(argon) Co-30Cr-5Al-0.5Y ATD14 Airco Temescal EB-PVD Co-32Ni-21Cr-7.5Al-0.5Y LCO22 Union Carbide PS(argon) Co-32Ni-21Cr-8Al-o.5Y Amdry 995 Alloy Metal LPPS Co-23Ni-30Cr-3Al-0.5Y LCO37 Union Carbide PS(argon) Co-10Ni-25Cr-7Al-0.6Y-5Ta Amdry 996 Alloy Metals LPPS Ni-17Cr-6Al-0.5Y Amdry 961 Alloy Metals LPPS Ni-22Cr-10Al-1.0Y Amdry 962 Alloy Metals LPPS Ni-25Cr-12Al-0.3Y ATD16 Airco Temescal EB-PVD Ni-25Cr-5Al-0.4Y Amdry 963 Alloy Metals LPPS Ni-38Cr-11Al-0.3Y ATD1 Airco Temescal EB-PVD Ni-22Co-18Cr-12Al-0.3Y ATD7 Airco Temescal EB-PVD Ni-20Co-42Cr-5Al-0.3Y ATD9 Airco Temescal EB-PVD Ni-22Co-21Cr-7.5Al-0.5Y LN21 Union Carbide PS(argon) Ni-23Co-20Cr-8.5Al-0.6Y-4Ta Amdry 997 Alloy Metals LPPS Ni-0.5Co-20Cr-11Al-0.5Y- LN34 Union Carbide PS(argon) 0.5Mo Fe-24Cr-8Al-0.4Y Amdry 970 Alloy Metals LPPS Fe-24Cr-11Al-0.6Y ATD8 Airco Temescal EB-PVD Key: PS(argon) ‐ Plasma Spray, under argon.
EB‐PVD ‐ Electron Beam Physical Vapour Deposition.
LPPS ‐ Low Pressure Plasma Spray.
Later work has concentrated on additions of Tantalum and Hafnium to further enhance coating performance on superalloys; as shown in Table 48.11.2 along with coating recipe and substrate alloy.
48.11‐2 ‐ Overlay coatings: Later studies with MCrAlY type coatings and superalloys substrates Application Coating Composition (wt.%) Substrate Comments Method B1900 + Hf PVD Ref.
[48-29] Ni-l7Cr-12Al-O.4Y LPPS Ni-23Co-18Cr-13Al-0.6Y U700 - - IN 100 LPPS Ref.
[48-30] CoCrAlY + 4.5 or 3Ta MAR M 002 PS NiCoCrAlYTa CMSX2 LPPS Ref.
[48-31] NiCoCrAlTa MA 6000 LPPS Ref.
[48-31] Ni-23Co-20Cr-8.5Al-4Ta-0.6Y CMSX2 LPPS Ref.
[48-32] Co-10Ni-25Cr-7Al-5Ta-0.6Y IN 100 LPPS Ref.
[48-32] NiCrAlYTa Hastelloy X ED Bond coat for TBC, Ref.
[48-33] CMSX2 LPPS Ref.
[48-34] NiCoCrAlYTa Cotac 784 PS(Vac) Ref.
[48-35] NiCrAlY IN713LC PS(p.p) Ref.
[48-36] NiCoCrAlYTa X40 PS(p.p) Ref.
[48-36] NiCoCrAlY Pratt & Whitney (PWA276) PWA 1480 LPPS Aircraft Co. designations PWA286 Alloy 185 - Ref.
[48-37] Increased Hf content in NiCrAlHf Rene 80 Laser(RS) solid solution.
Ref.
[48-38] Key: PVD: Physical Vapour Deposition PS (vac): Plasma Spray, under vacuum LPPS: Low Pressure Plasma Spray PS (p.p.
): Plasma Spray, partial pressure PS: Plasma Spray Laser (RS): Laser (Rapid Solidification) ED: Electrophoretic Deposition TBC: Thermal Barrier Coating 48.12 Thermal barrier coatings (TBC) 48.12.1 Function The objective of thermal barrier coatings (TBCs) is to provide protection to selected regions of components experiencing high heat fluxes or intense gas wash, such as:  combustion chambers  nozzle guide vanes  rotor blades.
All‐over‐coatings are prone to cracking and spalling.
2 Coating construction TBCs normally comprise of three layers, as shown in Figure 48.12.1.
Ceramic ~0.4 mm thick, typically Bond coat usually MCrAlY-type metallic ‘Overlay coating’ Substrate superalloy Figure 48.12‐1 ‐ Thermal barrier coating: Typical construction materials Table 48.12.1 summarises the types of material systems, including their attributes and problems, Ref.
[48‐25], [48‐39].
The development is on‐going, so Table 48.12.2 presents a summary of later work which is aimed at optimising their performance.
Table 48.12‐1 ‐ Thermal barrier coatings: Material systems Ceramic layer Bondcoat layer Zirconia, commonly with Magnesia To accommodate thermal strains and Yttria additions to partially between substrate and ceramic stabilise,  layer,  Zirconia has a high melting point and Act as mechanical key for ceramic low thermal conductivity.
layer,  Porous, hence permeable to oxygen Act as impermeable layer between and corrosive species,  porous ceramic and substrate.
As-deposited coatings have uneven Oxidation corrosion of bond coat stress state.
Annealing heat due to permeable ceramic layer.
treatment,  Key:  Fully‐stabilised Zirconia has poor thermal shock performance.
 A very rough ceramic/bond coat interface may cause a higher stress state in the ceramic leading to premature failure by cracking adjacent to the interface.
 Annealing may cause a slight increase in Thermal Conductivity, depending on ceramic composition.
 Differences in CTE between the bond coat and ceramic tend to cause cracking adjacent to their interface.
 Cracking allows accommodation of thermal fatigue stresses.
48.12‐2 ‐ Thermal barrier coating technology: Later studies Ceramic layer Bond coat composition composition Substrate Comments [Application [Application alloy method] method] Bond coat is cellular.
Improved thermal shock.
Cells act as crack stoppers.
ZrO +8Y O NiCrAlYTa Hastalloy 2 2 3 Carbide layer at Bond Coat/ Substrate [PS] [EP + Aluminising] X interface due to C-content of Hastelloy.
Bond coat: 200m.
Ceramic: 300m, Ref.
[48-33].
ZrO +CaO, Bond coat: 0.1mm.
MgO,Y O NiCrAl Ceramic: 0.4mm.
2 3 IN 100 additions [PS] ZrO2+7Y2O3 gave best thermal cycling [PS] resistance, Ref.
[48-39].
Finite Element Modelling of coating ZrO -6Y O NiCrAl 2 2 3 Superalloy mechanical performance.
[-] [-] Stress State Model, Ref.
[48-40].
MAR M Effect of Yb additions on diffusion NiCrAlYb 200+Hf mechanisms on bond coat.
CoCrAlYb MAR M Morphology of oxide(s) on bond coat.
ZrO -6Y O 2 2 3 CoCrAlY 509 Thermal cycling resistance, Ref.
[48- [PS] FeCrAlYb Fe-22Cr- 41].
FeCrAlY 5.8Al- [PS] 0.5Co Key: PS ‐ Plasma spraying; EP ‐ Electrophoretic deposition 48.13 Coating influence on design 48.13.1 Factors 48.13.1.1 General In recommending the use of a coating, there are a significant number of factors to be evaluated with respect to the particular material system, i.e.
coating(s) and substrate alloy, for a given service environment.
Many coating‐substrate alloy systems have been the subject of intense metallurgical examination.
Although fundamental to the understanding of how various systems interact, detailed information is not given here.
48.13.1.2 Technical Table 48.13.1 summarises the factors associated for coating systems offering oxidation and corrosion resistance, Ref.
[48‐34].
Table 48.13.2 compares technical aspects of diffusion and overlay coatings.
48.13‐1 ‐ Coating design: Factors associated with coating systems for oxidation and corrosion resistance Location Coating Requirements Coating Coating C:S property surface bulk Interface Operating environment is known: - temperature(s) X X X - corrosive species X - erosive species X X - design life X X X Oxidation/ Low rates of scale formation X Corrosion Uniform surface attack X resistance Stable surface oxide X (thermodynamically) Ductile surface scales X Adherent surface scales X High concentration of scale forming X X elements in coating (self-repairing) Low rate of diffusion across X interface at service temperatures Interface Limited compositional changes X stability across interface Avoidance of brittle phase X formation in service Matched coating to substrate X properties to reduce stresses at interface Good Optimised surface condition prior to X adhesion coating Minimise stress during coating X process Coatings should withstand service X X loading: - creep - fatigue - impact Mechanical - thermally induced strength Well matched coefficient of thermal X X expansion Coating does not adversely affect X X X component performance Coating heat treatments does not X X X affect component heat-treatments Key: C ‐ Coating; S ‐ Substrate.
48.13‐2 ‐ Coating design: Comparison of technical factors for diffusion and overlay coatings Diffusion coatings Overlay coatings (MCrAlY Types) Environmental resistance Chromising: Contain ~7wt% Al to form Al O .
2 3 Forming Cr oxide surface.
Corrosion Increase Cr content to combat hot corrosion resistance to sulphates at temperatures (sulphate contamination).
<1123K (high velocity gas streams).
Aluminising: Too high Cr or Si content (used to combat Formation of NiAl or CoAl in Ni-base & Co- Type II hot corrosion) may affect diffusional base superalloy respectively.
Forming stability of C:S interface at high Al O surface scales.
Temperatures temperatures.
2 3 <1100°C; not too corrosive.
Prone to Cr oxide provides oxidation resistance up to thermal fatigue cracking.
~900°C.
Al oxide provides oxidation resistance up to ~1200°C.
Al oxide-scales are not adherent when thermally cycled.
add Y.
Modified aluminides: Presence of Cr to combat acid or basic fluxing >1100°C.
Improved thermal fatigue.
mechanisms (Type I & Type II hot corrosion).
Chemical compatibility (Interface stability / Adhesion) Interdiffusion across interface Al Interdiffusion effects between coating/ Substrate; Ni Coating, depending on substrate lowers oxidation resistance of alloy composition.
coating, notably Ti.
Diffusionally stable systems are: NiCrAlY on Ni-base or Fe-base substrates, CoCrAY on Fe- base.
Unstable systems are: CoCrAlY on Ni-base, FeCrAlY on Ni-base or Fe-base.
Mechanical strength Aluminide CTE < substrate at high temps Carbide interface forming for MCrAlY on Co- Ductile  Brittle transition temperature > base (less for CoCrAlY) (preferential oxidation 600°C typical.
path &/or spalling of coating).
Complex structure, difficult to determine CTE difference should not exceed 2 x 10-4 /K.
intrinsic properties.
DuctileBrittle transition temp increases with increasing Al content (100 to 600°C).
Some compositions exhibit superplasticity.
48.13.1.3 Economic In addition to technical factors, the economic factors to be considered include:  availability and cost of coating materials.
 availability and cost of coating equipment, including temperature‐time (energy) demands per batch size.
 subsequent heat treatments:  densification of coating,  recovery of substrate alloy mechanical properties.
2 Effect of coatings on mechanical properties The combination of a coating and a substrate alloy becomes a complex material with each part optimised for a particular function:  Coating: environmental resistance,  Interface: maintain coating adherence and minimise inter‐diffusion effects,  Substrate: high temperature mechanical performance.
Consequently each part possesses different:  chemical compositions,  metallurgical structures,  bulk properties, such as:  stiffness  strength  creep resistance  fatigue resistance  thermal properties, e.g.
CTE, thermal conductivity.
The mismatch in properties causes coating‐substrate interactions which can influence the overall properties of the component.
Operation at high temperatures causes compositional changes (diffusion) which in turn causes the initial properties to change throughout the service life.
Coatings and substrate alloys should be evaluated together, not as independent quantities.
The overall mechanical performance of the coated material system is affected by:  environmental conditions experienced (during testing or in service) and,  coating application method.
48.13.3 Chemical interaction 48.13.3.1 Oxidation Oxidation reduces the Al content of coatings due to the formation of Al2O3 surface scales.
This can increase the ductility of the coating with increasing time in‐service.
48.13.3.2 Diffusion Higher chromium and aluminium contents (in hot corrosion resistant coatings) than the substrate alloy results in increasing Al and Cr in the inter‐diffusion zone, causing the formation of brittle phases.
Diffusion can also lead to Kirkendall voids, giving porosity near the coating‐to‐substrate interface.
These pores can act as crack initiation sites and give rise to debonding of the coating.
In uncooled components, the inter‐diffusion zone can be small compared with the overall material thickness.
Increasing temperature increases the inter‐diffusion zone.
ooled component, the thin walls of substrate alloy can become the entire inter‐diffusion zone, i.e.
the whole material composition is changed, hence mechanical properties are altered.
Temperature gradients reduce diffusion penetration depths.
This effect is summarised in Figure 48.13.1, Ref.
[48‐44].
At grain boundaries diffusion of coating elements can be significantly enhanced; penetration is greater than expected from bulk diffusion calculations.
Diffusion of Al in a Ni-based alloy.
Surface temperature: 1400K D = 1.0 cm2/s Diffusion time: 30 000 hours E = 250 kJ/mol Figure 48.13‐1 ‐ Coating design: Effect of temperature gradients on diffusion 4 Residual strains 48.13.4.1 Property mismatch Mismatch of physical or mechanical properties between coating and substrate causes residual or additional strains which promote premature cracking and spalling of the coating; causing a loss of protection.
Coating cracks also act as initiation and propagation sites for substrate cracks during fatigue or creep loading.
The relevant properties are, Ref.
[48‐44]:  Modulus (E)  Coefficient of thermal expansion (CTE)  Thermal conductivity  Yield stress  Fracture strain and toughness  Creep and relaxation behaviour.
The initial stress state can be approximated by E and CTE differences in coating and substrate during processing, based on the processing temperature.
A hypothetical temperature can be determined for a stress‐free state.
It is assumed that: Diffusion or Annealing Deposition Service < < Heat Treatment Temperature Temperature Temperature Residual strains and stresses can be calculated by: E T rc [48.13‐1] E XT  c [48.13‐2] rc 1 48.13.4.2 Thermal expansion Residual strain is at a maximum near the coating‐substrate interface.
If differences in CTE are too large, coatings can crack during cooling after deposition.
These effects can be reduced by minimising CTE differences to ~2 x 10‐6/K.
Where CTE (coat) < CTE(substrate), such as TBC ceramics, the coating has residual compressive stresses and strains.
Partially stabilising ZrO2 (using MgO, CaO, Y2O3) reduces: metric phase transformations, and  minimises residual stresses.
The processing temperature is chosen to be as low as possible.
Internal stresses can reach from 200MPa to 450MPa owing to CTE mismatch, causing de‐bonding of coatings which in turn are local hot‐spots.
48.13.4.3 Processing Non‐isothermal (spray) processes increase residual stresses by:  Contraction of droplets on surfaces  Phase transformations To counteract these effects, adjust the coating cooling processes or preheat the substrate.
The modulus can be anisotropic due to process parameters.
For brittle coatings, ductility is dependent on coating thickness.
Compressive stresses can be generated as a result of lateral growth of the coating.
48.13.4.4 Ductile  Brittle transition temperature The strains need considering with respect to the ductile  brittle transition temperatures (DBTT) of coatings.
If a coating experiences too higher strain whilst it is brittle, cracks result whereas strains can be accommodated without fracture when coatings are above their DBTT.
48.13.5 Tensile behaviour 48.13.5.1 General Coated components can be treated like composite materials; using the ‘Rule of Mixtures’, an approximation of modulus and strength of the material system (coat and substrate) can be made.
Because coating thicknesses are usually small compared with that of the substrate, e.g.
0.1 to 0.3mm coating compared with 1 to 5mm blade; the coatings do not have much influence, other than reducing the overall cross‐sectional area of the substrate alloy, Ref.
[48‐44].
Load is transferred from the substrate alloy to the coating by shear stresses at the interface:  Shear stress exceeds bond strength: The coating detaches.
 Bond strength exceeds shear stress: The coating follows the extension of the substrate alloy until:  High E, brittle coating: Cracking occurs before the UTS of the substrate.
 Low E, ductile coating: deforms up to UTS of the substrate.
48.13.5.2 Residual stress Residual stresses or strains affect this behaviour and are added (if tensile) or subtracted (if compressive).
Tension results in premature crack formation, the converse is true for compression.
48.13.3 provides typical tensile properties of coated CMSX‐2 (SC) and Cotac 784 (DS) alloys, Ref.
[48‐34].
Table 48.13‐3 ‐ Coating design: Tensile properties of coated material systems Materials system Mechanical properties Test Thermal UTS YS Elon temp.
Comments Coating Substrat history (2) g (MPa) (MPa) [Thickness, m] e (1) (°C) (%) ST:1315°C/30 1157 1021 13 Mins/ACA:10 RT 1019 860 - - None CMSX-2 50°C/ 850 483 415 - [-] (SC) 16h/AC+ 1050 850°C/24h/AC ST + A.
1049 1043 0.8 Aluminide Coat: RT 1044 953 25 - CMSX-2 (High Activity) 700°C/7h/?+ 850 492 417 30 (SC) [75m] diffusion HT 1050 (as for alloy) 1071 1061 13 RT: Coat ST + A Coat: 1068 967 26 fractured at 0.5% PS(vacuum)+ 474 396 29  and failed at c:s Ni-23Co-20Cr- RT CMSX-2 diffusion HT interface.
At high 8.5Al-4Ta-0.6Y (3) 850 (SC) (1st alloy temps., no cracks [100m] 1050 ageing seen prior to treatment) rupture of test piece.
ST:1250°C/90 844 707 8.7 - min 366 342 7.7 Cotac 784 1180°C/AC 900 [None] (DS) A:1050°C/16h 1100 r/AC+ 850°C/24h/AC 1228 786 9.8 RT: Coat ST + A Coat: 823 690 9 fractured at 0.5% PS(vacuum)+ 344 324 10  and failed at c:s Ni-23Co-20Cr- RT Cotac 784 diffusion HT interface.
At high 8.5Al-4Ta-0.6Y 900 (DS) (lst alloy temps., no crack [100m] 1100 ageing seen prior to treatment) rupture of test piece.
Key: (1) SC: Single crystal; DS Directionally solidified.
[001] direction.
(2) ST: Solution treatment; A: Ageing; AC: Air cool; PS(vacuum): Plasma spray under vacuum.
(3) Coating composition + application method produces superplasticity >800°C.
6 Fatigue resistance 48.13.6.1 General For cracked coatings, fracture mechanics determine whether the crack depth is significant to stimulate brittle fracture or sub‐critical crack growth due to fatigue or creep conditions, as shown by: K > K instability 1 1c K >K fatigue 1 1.th Given certain conditions, the reaction of a substrate alloy to crack depth (coating thickness) can be determined from failure diagrams; an example is shown in Figure 48.13.2, Ref.
[48‐44].
Boundary conditions: 850°C for ~200hr and RT.
Figure 48.13‐2 ‐ Coating design: Example of failure diagram for IN‐738LC 48.13.4 shows typical fatigue properties of coated Rene 80 and CMSX‐2 (SC) alloys, Ref.
[48‐35], [48‐45].
Table 48.13‐4 ‐ Coating design: Fatigue properties of coated material systems Material system Test Fatigue life, Nf Thermal history temp.
Comments Coating Substrate (x103 cycles) (°C) Codep B Rene 80 ST + A: not stated 900 286 ± 103 Fatigue Test: (Low Coat: 1068°C/6h/?
90 Hz; R = 0.1 activity Coating HT aluminide) changes micro- structure of substrate alloy; crack initiates in coating, change in c.s.a.
- Rene 80 ST + A: not stated 900 764 ± 261 1068°C/6h/?
- (simulated coat H.T.)
Aluminide CMSX-2 ST:1315°C/30 870 Significantly Fatigue Test: (high (SC) mins/AC lowers HCF 70 Hz; activity) A:1050°C/16hr/AC resistance.
At 107 Load ratio R = [75m] + cycles stress 0.95 850°/24 hr/AC reduced by 100 Coat: 700°C/7 hr/?
MPa.
Similar effect as for aluminide/CMSX- 2 combination.
Ni-23Co- CMSX-2 ST + A as above 870 Cracks initiate at 20Cr- (SC) Coat: PS coating-to- 8.5Al-4Ta- (vacuum) + substrate - 0.6Y diffusion (1st interface.
Cracks [100m] alloy ageing also observed on temp) surface of coating.
Change in mechanism from uncoated, where cracks initiate from internal micropores of alloy.
Key: HT: Heat treatment; c.s.a: Cross sectional area; ST: Solution treatment; A: Aged; SC: Single crystal; PS(Vacuum): Plasma spray in vacuum.
6.2 High cycle fatigue HCF behaviour is strongly influenced by crack initiation conditions.
Factors include, Ref.
[48‐44]:  Fatigue limit of coating,  Modulus,  Particle size within coating,  Coating residual stress/strains,  Surface roughness.
Fatigue initiation sites include:  Cracks,  Internal pores in substrate (notably cast alloys),  Interface defects (porosity, brittle precipitates).
Figure 48.13.3 shows the effect of HCF on Coated CMSX‐2 alloy, Ref.
[48‐34].
Temperature: 870°C.
Figure 48.13‐3 ‐ Coating design: High cycle fatigue characteristics of coated CMSX‐2 48.13.6.3 Low cycle fatigue LCF behaviour is largely unaffected by coatings, and tends to be similar to the thermal fatigue response.
6.4 Thermal fatigue Thermal fatigue performance is largely dependent upon:  Coating thickness  Ductile  Brittle transition temperature  CTE mismatch Coatings with optimum thickness and CTE mismatch above the DBTT do not significantly influence thermal fatigue characteristics.
48.13.7 Creep and relaxation Creep behaviour of a coated system is compared with that of the substrate alloy and separate coating material in Figure 48.13.4 and Figure 48.13.5, Ref.
[48‐44].
Figure 48.13‐4 ‐ Coating design: Schematic creep curves for substrate metal and coating 48.13‐5 ‐ Coating design: Schematic creep curves for coated system Coatings with high DBTT are more creep resistant with lower creep ductility.
However, when steady‐ state creep conditions are achieved (after initial load at temperature) the more creep‐resistant part is forced to creep faster than normal, provoking a higher damage rate.
Coatings with fine‐grained structures are often less creep‐resistant than the substrate alloy.
Hence the alloy creep behaviour predominates.
Failure is dictated by the creep ductility of each part of the material system.
In practice, creep behaviour is sensitive to:  coating process,  heat treatment due to coating process,  residual stresses,  crack initiation (surface of coat‐substrate interface),  diffusion of coat into substrate especially at grain boundaries,  reducing effective cross‐sectional area of substrate.
 different creep behaviours of substrate and coat, especially at low strains.
Creep rupture characteristics for CMSX‐2 alloys with various coatings are shown in Figure 48.13.6, Ref.
[48‐34].
The effect of coatings on Cotac 784 alloy is shown in Figure 48.13.7, Ref.
[48‐34].
48.13‐6 ‐ Coating design: Effect of coatings on stress rupture properties of CSMX‐2 alloy 48.13‐7 ‐ Coating design: Effect of plasma sprayed coating on stress rupture properties of Cotac 784 alloy Table 48.13.5 shows typical creep properties of Rene 80, CMSX‐2 (SC) and Cotac 784 (DS) alloys, Ref.
[48‐35], [48‐45].
48.13‐5 ‐ Coating design: Creep properties of coated material systems Material system Test temp.
Creep rupture Min creep rate, Thermal history Coating Substrate (°C) life (h‐1) Codep (low Rene 80 ST+A: not stated 900 38.6 99 activity  Coat: 1068°C/6hr ± 6.5 ± 14 aluminide) None Rene 80 ST+A: not stated + 900 43.2 119 1068°C/6hr ± 4.5 ± 43 (simulated coating HT) Ni-23Co- CMSX-2 ST:1315°C/30 mins/ 850 Negligible effect on rupture stress.
20Cr-8.5Al- (SC) AC Creep deformation is dictated by 4Ta + 0.6Y A:1050°C/16hr/AC + 1050 the alloy metallurgical structure.
[100m] 850°C/24hr/AC + Coating procedures matched to Coat:PS (vacuum) + alloy heat treatment.
Limited Diffusion (Ist alloy interdiffusion between coat & ageing temperature) substrate.
Ni-23Co- Cotac 784 ST: 1250°C/90 mins 900 Coating lowers creep strength.
Life 20Cr-8.5Al- (DS) 1180°C/AC reduced by 20 to 30% at 900°C & 4Ta + 0.6Y A: 1050°C/16hrs/AC + 1100 50% at 1100°C.
Large deformations.
[100m] 850°C/24 hr/AC Interdiffusion disrupted the Coat: PS (Vacuum) + metallurgical structure responsible Diffusion (as for alloy) for inferring creep resistance to the alloy.
Key:  Coating: heat treatment changes microstructure of alloy: change in c.s.a; cracks initiate in coating.
HT: Heat treatment; SC: Single crystal; A: Aged; ST: Solution treatment; c.s.a: Cross sectional area; PS(Vacuum): Plasma spray in vacuum 48.13.8 Creep fatigue For a temperature gradient, cyclic temperature changes and loading all act together and each cycle requires analysis; as the fatigue cycle dictates the load on the next creep period, and vice versa.
Figure 48.13.8 shows a typical stress‐time response for a cooled gas turbine blade, Ref.
[48‐44].
Factors influencing creep fatigue include:  Coating application method,  Thermal history, i.e.
heat treatments,  Test method,  Environment, and  Temperature(s).
48.13‐8 ‐ Coating design: Typical creep fatigue effects for cooled gas turbine blades 48.14 Coatings: Future developments 48.14.1 Materials The work is likely to concentrate on optimising:  coating systems for single crystal (SC), directionally solidified (DS) and other high performance alloys,  bond coat formulations for TBC systems (both for ceramic and substrate),  ceramic layer compositions with respect to bond coat.
dification of substrate alloys is not viewed as an available option.
Changes in alloy compositions result in changed properties and processing parameters.
48.14.2 Service temperature All the factors require optimisation for every increase in operating temperature; which imposes more severe thermal cycling, and thermo‐mechanical strain regimes for increasing service times.
48.14.3 Hydrogen environments Hydrogen fuel environments impose higher thermal transients and heat flux effects than those of carbon‐based fuels.
The intention to use hydrogen in active cooling systems of ‘Thermal Management Systems’ in Single‐Stage‐to‐Orbit (SSTO) vehicles leads to the development of coatings to combat the known detrimental effects of hydrogen on materials, [See: 48.7].
Two philosophies exist to combat this problem:  Design components on the basis of known and proven material performance data in hydrogen environments.
 Develop protective coatings.
With regard to coating development, Ref.
[48‐17]:  Barrier coatings are deemed unreliable as their benefit is negated by the smallest defect which enables hydrogen to enter the material and then traps it beneath the regions of intact coating.
 Catalytic coatings could prove more effective provided that their compositions are optimised to be lightweight, effective, easy to apply and can be guaranteed to give complete coverage.
48.15 Superalloys: Potential applications 48.15.1 Conventional alloys 48.15.1.1 Resumé The main features of conventional superalloys can be summarised as:  Superalloys are used for high‐temperature applications usually in the range 700°C to 1200°C.
 For space use, their high density is a significant drawback.
 The huge pool of knowledge relating to gas‐turbine engine and their use in other high‐ temperature, aggressive industrial environments, means that superalloys can be used in the foreseeable future for:  Engines: PM alloys are used by European and US manufacturers, e.g.
1.4kg cooling plates; 640kg compressor disk, Ref.
[48‐48].
 Propulsion units.
 Thermal protection systems for spacecraft.
en materials, e.g: superalloys, have considerable attractions over newer systems, such as ceramic matrix composites.
 Other materials, when proven, are likely to erode their use rather than superalloy consumption increasing, e.g.
titanium aluminides in engine components.
[See: Chapter 49].
48.15.1.2 Applications Other than within engines and power plants, reusable spaceplane concepts have provided the impetus for further superalloy developments.
Honeycomb panels for the external hot structures of the Venture Star spaceplane have been produced from foils of PM 1000 (Ni‐based ODS) with PM 2000 (Fe‐based ODS) superalloy, Ref.
[48‐46].
The characteristics of these materials which make them suitable for this applications include, Ref.
[48‐46]:  Ni‐based PM 1000:  excellent creep strength at high temperatures,  hot gas corrosion resistant up to 1100°C,  superior low cycle fatigue properties up to 1300°C,  optimised emissivity properties for space applications up to 1300°C.
 Fe‐based PM 2000:  extraordinary creep resistance up to 1300°C,  high hot strength,  excellent oxidation resistance,  high stability against high‐speed gas flows at temperatures up to 1100°C.
The honeycomb panels, shown in Figure 48.15.1, are assembled by brazing, Ref.
[48‐46].
Brazed PM 1000 (Ni-based) / PM 2000 (Fe-based) honeycomb panels Figure 48.15‐1 ‐ Superalloys: Space applications – Hot structure The advantages provided by these metallic external panels on spaceplanes include, Ref.
[48‐46]:  cost‐efficient maintenance,  easy ‘operability’,  self‐healing oxide layer with high emmissivity.
References 48.16.1 General [48‐1] MIL‐HDBK‐5F: Metallic Materials and Elements for Aerospace Vehicle Structures.
November 1990 NOTE Replaced by MMPDS‐01, Ref.
[48‐49] [48‐2] M.J. Weaver ʹMechanical Property Requirements for Aero Gas Turbine Materialsʹ Material Science & Technology.
Vol 3.
September 1987 p695‐700 [48‐3] J.E.
King ʹFatigue Crack Propagation in Ni‐based Superalloys‐ effect of Microstructure, Load Ratio and Temperatureʹ Material Science & Technology.
Vol 3.
September 1987, p750‐764 [48‐4] F. Sczerzenie & G.E.
Maurer ʹDevelopments in Disc Materialsʹ Material Science & Technology.
Vol 3.September 1987, p733‐742 [48‐5] G.S.
Hoppin & W.P.
Danesi ʹFuture of Superalloysʹ Chapter 20 of Superalloys II.
John Wiley publication 1986 [48‐6] G.A.
Webster ʹHigh Temperature Fatigue Crack Growth in Superalloy blade Materialsʹ Materials Science & Technology.
Vol 3.September 1987, p716‐725 [48‐7] A. Grellier et al ʹFabrication et propriétés de lʹalliage UDIMET 720 destiné au domaine des moteurs aéronautiquesʹ Matériaux et Techniques [48‐8] R.L.
Dresfield et al ʹApplication of Single Crystal Superalloys for Earth to Orbit Propulsion Systemsʹ AIAA Paper 87‐ 1976.
Joint Propulsion Conference, 1987 [48‐9] E.F. Bradley (Ed) ʹSuperalloys ‐ Technical Guideʹ ASM International, ISBN 0‐87170‐327 [48‐10] A.K.
Green & D.P.
Bashford: Fulmer Research Ltd, (UK) ʹA Guide to Metal Matrix Composite Technology and its Potential for Spacecraft Constructionʹ Fulmer Research Ltd. Report No.
R878/6A/January 1983 ESA Contract 4389/80/NL/AK(SC) ] J. Wilson & D.P.
Bashford: Fulmer Research Ltd (UK) ʹReview of Emerging High Temperature Advanced Materials for Space Applicationsʹ Fulmer Research Ltd. Report No R1176/1/April 1988 ESA Contract 7090/87/NL/PH [48‐12] ʹHIP Diffusion Bonding of PM Alloys for Composite Land‐Based Gas Turbine Bucketsʹ Metal Powders Report.
October 1986. p729‐738 [48‐13] R.C.
Benn ʹMicrostructure and Property Relationships in Oxide Dispersion Strengthened Alloysʹ [48‐14] K. Mino & K. Asakawa ʹAn Oxide Dispersion Strengthened (ODS) Nickel‐base Superalloy with Excellent High Temperature Strengthʹ Trans.
Iron Steel Inst.
Japan.
October [48‐15] M.V.
Islam et al.
ʹArtificial Composites for High Temperature Applications: A Reviewʹ.
National Research Council, Canada.
DME‐007, NRC No 27323,1987/01 [48‐16] R.C.
Wetherhold, L.J.
Westfall ʹThermal Cycling of TFRS Compositesʹ Journal of Materials Science 23 (1988), p713‐717 [48‐17] H.G.
Nelson: nd Advanced Aerospace Materialsʹ SAMPE Quarterly, October 1988, p20‐23 [48‐18] L.G.
Fritzemeier & W.T.
Chandler: Rockwell Int., (USA) ʹHydrogen Embrittlement‐Rocket Engine Applicationʹ Superalloys, Super Composites and Superceramics ISBN O‐12‐690845, Academic Press, 1989 p491‐524 [48‐19] R.L.
Dreshfield & R.A. Parr choenman: Aerojet Tech Systems Co. (USA) ʹSelection of Burn Resistant Materials for Oxygen Driven Turbo Pumpsʹ Aerojet Technology, Vol.
3., pt.
1, 1986 p15‐24 [48‐21] J. Wilson & D.P.
Bashford: Fulmer Research Ltd., (UK) ʹHigh Temperature Metals and Metal Matrix Compositesʹ Report No.
R1176/D6/December 1989 (Draft) for ESTEC.
[48‐22] W. Betteridge & S.W.K.
Shaw: International Nickel Ltd./Inco Engineered Products Ltd., (UK) ʹDevelopment of Superalloysʹ als Science & Technology, Sept.1987, Vol.
3. p682‐694 [48‐23] J‐M de Monicault : SEP, Vernon, (F) ʹBesoin, Coordination des Actions Organisation Mise en Placeʹ Actes 1er Colloque Materiaux VULCAIN, 1‐2 fevrier 1990, VernonFrance [48‐24] C. Duret et al ONERA/SNECMA/Universite de Nancy, (F) ʹUsers Guide to Materials for Gas Turbine Corrosion Resistanceʹ High Temperature Alloys for Gas Turbine & Other Applications Comm.
Eur.
Communities,1986.
EUR10567, p405‐410 [48‐25] J.E.
Restall: Royal Aerospace Establishment, (UK) ʹCoatings for Protecting High Temperature Components in Marine Gas Turbinesʹ RAE Technical Memo P1137, 19 May 1988, HMSO London 1988 [48‐26] S.R.J.
Saunders & J.R. Nicholls: NPL/Cranfield Institute of Technology, (UK) ʹCoatings and Surface Treatments for High Temperature Oxidation Resistanceʹ Materials Science & Technology, August 1989, Vol 5. p780‐798 [48‐27] M.J. Bennet et al: Harwell Laboratory, (UK) ʹOxidation Protection of Alloy IN738LC by Plasma assisted vapour deposited silica coatingʹ Materials Science & Technology, August 1989, Vol.
5, p841‐852 [48‐28] R. Mervel et al: ONERA/SNECMA, (F) ʹMCrAlY Coatingsʹ ONERA TP No.
1989‐13; Proc.
of lst Int.
Congress on High TechMaterials and Finishing, Berlin 12‐14 March 1989 [48‐29] R.R.
Biederman et al: Worcester Polytechnic Institute, (USA) ʹCharacterization of High Temperature Oxidation Resistant Coatings on Superalloysʹ Microstructural Scienceʹ.
Vol.
16, p363‐378 [48‐30] P. Fox & G.J.
Tatlock: University of Liverpool, (UK) ʹEffect of Ta Additions on Oxidation of Overlay Coated Superalloysʹ Materials Science & Technology, August 1989, Vol.. 5, p816‐827 [48‐31] M. Frances et al: Universite de Nancy, (F) ʹHot Corrosion of NiCoCrAlYTa Coatingsʹ Paper 6.49.
Proc.
of 10th ICMC, Madras, India, Nov. 1987 Key Eng.
Mater.
20‐28(2), p1419‐1427, 1988 [48‐32] A.M. Huntz et al: Universite de Paris‐Sud, (F) ʹImprovement of the Oxidation Resistance of Superalloys by LPPS MCrAlYTa Coatingsʹ Oxidation of Metals, Vol.
30, Nos.
3/4, 1988 p141‐183 ] D. Fayeulle et al : Ecole National & Superieure des Mines/SNECMA; (F) ʹThermal Barrier Bondcoat Obtained by Electrophoretic Deposition of MCrAlY Powders on Ni‐based Superalloysʹ Paper 39.1; PM Aerospace Materials 87, Lucerne Switzerland.
Nov. 1987 [48‐34] J.M Verus: ONERA, (F) ʹInfluence of Protective Coatings on the Mechanical Properties of Cotac 784ʹ Materials Science & Engineering 88 (1987) p253‐260 [48‐35] J.M.
Veys et al: ONERA, (F) ʹInfluence of Protective Coatings on the Mechanical Properties of Cotac 784 and CMSX‐2ʹ ONERA TP No.
1986‐73, Proc.
of Colloque Internationale sur la corrosion à Haute Temperature, Marseille, 7‐11 juillet 1986 [48‐36] P. Mazars et al: Ste.
Heurechrome, (F) ʹDegradation of MCrAlY Coatings by Interdiffusionʹ Paper 87‐GT‐58, ASME, Proc.
of 32nd Int.
Gas Turbine Conf.
& Exhib.
Anaheim, U.S.A. May 31‐June 4 1987 [48‐37] .G.
Meyer et al: Pratt & Whitney Div., (USA) ʹHigh Temperature Constitutive & Crack Initiation Modelling of Coated Single Crystal Superalloysʹ t Section Technology, 1987, p401‐412 [48‐38] C. Ribando et al: University of Illinois, (USA) ʹLaser Clad Ni70, Al20, Cr9, Hf3 Alloys with Extended Solid Solution of Hfʹ Part II: Oxidation Behaviour Metallurgical Transactions A, Vol.
20A, Nov. 1989, p2489‐2497 [48‐39] G. Johner et al : MTU.
Motoren‐und‐Turbinen‐Union München GmbH, (D) ʹThermal Barrier Coatings for Jet Engine Improvementʹ Thin Solid Films 119 (1984) p301‐315 [48‐40] G.C.
Chang et al: Cleveland State University/n Thermal Barrier Coatings including Thermal Expansion Mismatch & Bond Coat Oxidationʹ N89‐12919; NCC‐3‐27 p415‐434 [48‐41] S. Stecura: Thermal Barrier System Bond Coatings for Use on Ni, Co & Fe Based Alloy Substratesʹ ichl et al: MTU Motoren und Turbinen Union München GmbH, (D) ʹHigh Temperature Behaviour of Different Coatings in HighPerformance Gas Turbines and in Laboratory Testsʹ Journal of Vacuum Science Technology A4(6) Nov/Dec 1986 p2583‐2592 [48‐43] R. Mervel et al : ONERA/STPA, Ministere de la Defense, (F) ʹEffect of Protective Coatings on Mechanical Properties of Superalloysʹ Paper 9, NATO/AGARD 68th Meeting Ottowa, Canada April 23‐28 1989 [48‐44] H.W.
Grünling et al: Brown Boveri ünd Cie AG., (D) Mechanical Properties of Coated Systemsʹ Materials Science & Engineering, 88 (1987) p177‐189 [48‐45] H.J.
Kolkman: National Aerospace Laboratory, (NL) ʹCreep, Fatigue & their Interaction in Coated & Uncoated Rene 80ʹ Materials Science & Engineering 89 (1987) p81‐91 [48‐46] Extract from Plansee GmbH website: www.plansee.com (April 2003) [48‐47] H.K.D.H.
Bhadeshia: Cambridge University, (UK) ‘Directional Recrystallisation & its Exploitation in Mechanically Alloyed Metals’ Proceedings of 21st Riso International Symposium on Materials Science, Denmark (2000), p15‐28 [48‐48] Dr. William Eisen et al: ‘Powder Metallurgy Superalloys’ Materials World, Vol.
4, (1996), p22‐24 [48‐49] R. C. Rice et al.
‘Metallic Materials Properties Development and Standardization (MMPDS)’ DOT/FAA/AR‐MMPDS‐01, January 2003 Website: http://www.mmpds.org/ 48.16.2 ‐71 Data for the selection of space materials and processes; previously ESA PSS‐01‐701 ermetallic materials 49.1 Introduction 49.1.1 Types of intermetallic compounds An intermetallic compound is a chemical compound having a fixed (stoichiometric) composition.
In alloys, intermetallic compounds form from the alloy constituents in the solid solution.
They are often used as strengthening mechanisms.
Interest has focused on certain of the aluminium‐containing compounds [See: 49.2], including:  Nickel , [See: 49.3].
 Titanium, [See: 49.5].
 Iron‐based, [See: 49.7].
All these are widely publicised as Aluminides.
Aluminide is a general term.
Each of the compounds has certain characteristics which can be viewed as either advantages or disadvantages depending on the intended application.
49.2 Aluminide development 49.2.1 Features Table 49.02.1 summarises features of various aluminides, Ref.
[49‐3].
Their high aluminium content means that, in general, aluminides offer good high‐temperature oxidation resistance.
Table 49.2‐1 ‐ Intermetallic compounds: Comparison of aluminide groups Type Chemical compound Melting point (°C) Density (kg/m3) Titanium Ti Al 1600 4200 Aluminide 3 TiAl 1460 3900 [See: 49.5] Nickel Aluminide Ni Al 1390 7500 [See: 49.3] NiAl 1640 5900 Iron Aluminide Fe Al 1540 6700 [See: 49.7] FeAl 1330 5600 has been put into developing the aluminide intermetallic compounds as they offer certain inherent strength and stiffness benefits as a result of their:  crystallography, combined with  lower densities than the superalloy family, but  similar melting points.
There are two significant deficiencies which halted initial studies into these materials:  Brittleness at ambient temperatures.
 Lack of adequate creep resistance at high temperatures.
Renewed interest resulted from improvements in ductility and creep resistance (achieved by ʹdopingʹ or ʹmicro‐alloyingʹ), and advances in analytical and materials processing techniques.
49.2.2 Applications 49.2.2.1 Aeroengines The aim of developing the aluminide materials is to, Ref.
[49‐1], [49‐20], [49‐22]:  replace certain aero‐engine parts to enable operation at higher gas or component temperatures to improve their efficiency and save fuel.
 decrease engine weight and operating stresses, primarily for rotating or moving parts, to improve service life of discs, shafts and associated bearing mechanisms.
Demonstrator parts for certain engine components (blades and compressor rotors) have been fabricated and evaluated, Ref.
[49‐1], [49‐2], [49‐20]; mainly titanium aluminides, [See: 49.5].
49.2.2.2 Space The European FESTIP programme investigated intermetallic materials for several space applications.
Within the family of intermetallics, titanium‐aluminides were considered more advanced than the Ni‐ and Fe‐based materials or refractory metal silicides (MoSi2, NbSi2), Ref.
[49‐23].
Potential applications included:  structural hot skins and in thermal protection systems (TPS) for spaceplanes, Ref.
[49‐21], [49‐ 23].
 matrix phases for intermetallic matrix composites (IMC), Ref.
[49‐19], [49‐23].
