Repository: Jobsy-dev/IPCProject

File: Dataset/clean/ECSS-E-HB-32-20_Part5A_sentences.txt (part 14 of 17)
engineering Structural materials handbook - Part 5: New advanced materials, advanced metallic materials, general design aspects and load transfer and design of joints NOTE: This pdf‐file does not contain automatic cross‐references.
With the onset of degradation at 1200°C, their application is largely dictated by the time‐dependent retention of residual properties.
At higher temperatures, e.g.
1650°C, oxidation protection of the carbon fibre reinforcement is necessary because potential applications are generally in oxidising environments.
The main features of CMCs are their thermal characteristics, including the ability to withstand thermal shock and thermal cycling, coupled with adequate mechanical performance.
.2 Thermo-structural systems Various RLV concept vehicles perceived the use of CMCs for the protective, aerodynamic surfaces of spaceplanes, [See: Chapter 70].
Some examples include, Ref.
[52‐62], [52‐63], [52‐65], [52‐66], [52‐71], [52‐73], [52‐74], [52‐75]:  X‐38 ‐ body flaps, nose cap assembly, [See also: 70.XX]  X‐33 elevon, Ref.
[52‐73].
 Hopper elevon, Ref.
[52‐73].
 OPS X‐37 elevon, Ref.
[52‐73].
52.7.2.3 TPS thermal protection systems Various RLV concept vehicles perceived the use of tiles and shingles in for the TPS, [See: Chapter 71].
52.7.2.4 Deployable hot structures FOLDHOST is a concept for a deployable decelerator; as shown in Figure 52.7.1, Ref.
[52‐73], [52‐77].
This is based on the requirements for the Mars Mission ISRU in‐situ resource unit.
The decelerator is completely folded inside the payload container for launch.
During ejection the decelerator deploys automatically by a spring‐loaded deployment mechanism, [See also: 70.25].
The benefits of considering CMC (C/SiC) for this application can be summarised as, Ref.
[52‐73]:  All other hot structures made of metallic materials, e.g.
Inconel or high temperature ODS, are limited in temperature compared with C/SiC and are also much heavier.
 C/SiC material is a suitable hot structural material because of its strength (about 200 MPa), stiffness comparable to aluminum but with a lower density than aluminium.
 C/SiC can support higher loads at about 1600°C compared with room temperature performance.
 In other concepts, a deployable decelerator with cold structural panels and additional TPS, e.g.
ablator, amount to about double the mass compared with a C/SiC decelerator.
52.7‐1 – Ceramic matrix composites: FOLDHOST concept for deployable decelerator 52.7.2.5 Propulsion systems Within engines and propulsion systems, CMCs are considered for some static components in order to avoid dynamic mechanical loads.
52.7.2.6 Heat exchangers CMCs are considered for extreme high‐temperature heat exchangers.
52.7.2.7 X-38 body flaps The X‐38 test vehicle design includes two pairs of moveable flight control surfaces (rudders and body flaps) for the intended autonomous, controlled re‐entry and parafoil assisted landing.
Each body flap can be moved independently for roll and pitch manoeuvres.
For the ensions of each flap were 1.6m long; 1.6m wide, Ref.
[52‐63].
A number of comprehensive studies were undertaken on the application of CMC for the body flaps in order to meet the exacting conditions experienced during re‐entry (V201 flight conditions; combined thermal, pressure, mechanical loading; 4 re‐entry cycles).
The studies have resulted in the design, manufacture, testing and flight qualification of C‐SiC composite body flaps by MAN Technologie.
These are shown in Figure 52.7.2, which also highlights the associated design‐developments necessary to make a fully functional, complex all‐CMC structure, Ref.
[52‐63].
Each flap contains about 100 different parts.
These are made from a 2D C/SiC composite.
A modification to the basic processing method (carbon fibre fabric preforms infiltrated with SiC) was applied depending on the size and shape of the component part to be processing.
This resulted in two material ‘Types’ having slightly different densities, tensile strength and strain to failure, Ref.
[52‐65].
[See also: 70.23] 52.7‐2 – Ceramic matrix composites: Applications – X‐38 body flaps 52.7.3 High precision optical structures The development of space‐based laser communication optical systems need light‐weight materials with long‐term thermal and dimensional stability.
In addition to material selection, design and manufacturing aspects, such as number of components, production costs for a series of parts, machining and preparation of high‐precision optical surfaces and assembly (with provision for accurate alignment) are also key demands, Ref.
[52‐64].
For optical systems, e.g.
Cassegrain or Off‐axis Telescope concepts, C/C‐SiC CMCs were investigated for the Telescope Tube and Upper Spider components, as shown in Figure 52.7.3, Ref.
[52‐64].
To achieve the dimensional stability, the thermal behaviour of the component parts needs to be known and controlled, i.e.
mismatch in thermal expansion between different materials, such as the support structure and the mirror.
In this case, with a Zerodur mirror, a near‐zero CTE was necessary for the composite parts.
52.7‐3 ‐ Ceramic matrix composites: Applications – Optical communications systems The characterisation of the thermal behaviour of C/C‐SiC composites showed that, Ref.
[52‐64]:  In‐plane (fibre‐axis) composite thermal expansion is affected by the:  –ve CTE C/C:  (‐35°C) = ‐0.7 x10‐6 K‐1 ;  (+50°C) = ‐0.5 x10‐6 K‐1.
 larger, +ve CTE of the SiC matrix: CTE SiC:  = <4 x10‐6 K‐1 .
 Varying the phase content of the composite, by adjusting the SiC content between 30 wt.% and 50 wt.%, affected the composite CTE, e.g.
measured in‐plane CTEs at RT:  low SiC ‐0.2 x10‐6 K‐1  high SiC +0.8 x10‐6 K‐1  Other means of controlling the CTE of these materials included the choice of reinforcement fibre (HT, HM, IM) and the fibre architecture.
The ‘standard’ LSI C/C‐SiC composite uses HT carbon fibres in a woven fabric, an XP‐60 high‐yield carbonaceous precursor, resulting in a composite containing ~75%C/C, ~25% SiC, with ~5 wt.% unreacted silicon.
[See: Table 52.3.1 for typical ‘standard’ LSI material properties] Prototypes components have been manufactured using the LSI (Liquid Silicon Infiltration) process, developed by DLR for spacecraft thermal protection, Ref.
[52‐64].
eferences 52.8.1 General [52‐1] M. Gomina et al ʹApplicability of Fracture Mechanics to Fibre Reinforced CVD‐ Ceramic Compositesʹ Fracture Mechanics of Ceramics, Vol.7,p17‐32 [52‐2] M. Daucher et al ʹProperties of Silicon Carbide based Ceramic Matrix Compositesʹ Proceedings of 30th National SAMPE Symposium 19‐21 March, 1985 [52‐3] P.J.
Lamicq et al ʹSiC‐SiC Composite Ceramicsʹ Am.
Ceram.
Soc.
Bull 65[2], p336‐338 (1986) [52‐4] R. Naslain et al ʹAn Analysis of the Properties of some Ceramic‐Ceramic Composite Materials obtained by CVI‐densification of 2D C‐C Preformsʹ Proceedings of ICCM V, August 1985,p.499‐514 [52‐5] J.Y.
Rossignol et al ʹMechanical Behaviour in Compression loading of 2D Composite Materials made of Carbon fabrics and a Ceramic Matrixʹ Proceedings of 30th National SAMPE Symposium 19‐21 March 1985, p.1519‐1525 [52‐6] J.L.
Chermant et al ʹMorphological and Mechanical Characterisation of Ceramic Composite Materialsʹ Tailoring Multi‐phase and Ceramic Composites Vol.20 p615‐629,1985 [52‐7] R. Naslain & F. Langlais ʹCVD Processing of Ceramic‐Ceramic Composite Materialsʹ Tailoring Multi‐phase and Ceramic Composites Vol.20, p145‐163, 1985 [52‐8] P. Donguy & J. Broca ʹHigh Temperature Composite Materials for Rocket Propulsionʹ AGARD‐CP‐449:Application of Advanced Material for Turbomachinery & Rocket Propulsion.
3‐5 October 1988 Paper 23.
[52‐9] A. Melchoir et al ʹThermostructural Composite Materials for Liquid Propellant Rocket Enginesʹ AIAA‐87‐2119, AIAA/SAE/ASME/ASEE 23rd Joint Propulsion Conference, June 29‐July 2, 1987, San Diego, California ] A. Lancombe ʹCeramic Matrix Composites Materials for Aerospace Plane Thermal Structuresʹ ESA WPP‐004 October 1988 [52‐11] D.P.
Stinton et al ʹImproved Fibre‐reinforced SiC Composites Fabricated by Chemical Depositionʹ Ceram.
Eng.
Sci Proc.
Vol.7,part 7‐8,1986,p.983‐989 [52‐12] A.J.
Caputo et al ʹFibre‐reinforced SiC Composites with Improved Mechanical Propertiesʹ Am.
Ceram.
Soc.
Bull.66[2],p.368‐372,1987 [52‐13] A.J.
Caputo et al: Oak Ridge National Laboratory, USA ʹImprovements in the Fabrication of Ceramic‐Fibre‐Ceramic‐Matrix Composites by Chemical Vapour Infiltrationʹ ORNL/TM‐9651;DE85015971; June 1985 [52‐14] D.P.
Stinton et al ʹSynthesis of Fibre‐reinforced SiC Composites by CVIʹ Am.
Ceram.Soc.Bull 65[2],p.347‐350,1986 [52‐15] A.J.Caputo & W.J.
Lackey ʹFabrication of Fibre‐reinforced Ceramic Composites by CVIʹ Proceedings of 8th Annual Conference on Composites & Advanced Ceramic Materials, p.654‐667.1984 [52‐16] H.H.
Moeller et al ʹSiC Fibre‐reinforced SiC Composites using CVIʹ SAMPE Quarterly,Vol.17,No.3,p.1‐4.April 1986 [52‐17] A.J.
Caputo et al ʹDevelopment of a new, faster Process for the Fabrication of Ceramic Fibre‐reinforced Ceramic Composites by CVIʹ Proceedings of 9th Annual Conference on Composites and Advanced Ceramic Materials, p.694‐705, 1985.
ACS Publication [52‐18] H.H.
Moeller et al ʹFibre‐reinforced Ceramic Compositesʹ Ceram.Eng.Sci.Proc.8[7‐8],p.979‐984, 1987 [52‐19] D.P.
Stinton et al ʹAdvanced Ceramic by CVI Techniquesʹ Ceramic Bulletin, Vol.67, No.2,p.350‐355, 1988 [52‐20] R.A. Lowden & D.P.
Stinton ʹInterface Modifications in Nicalon‐SiC Compositesʹ Ceram.Eng.Sci.Proc.
9[7‐8],p.708‐722.1988 ] J.W.
Warren ʹFibre and Grain‐reinforced CVI Silicon Carbide Matrix Compositesʹ Proceedings of 9th Annual Conference of Composites & Advanced Ceramic Materials, p.806‐820, 1985.
ACS Publication [52‐22] Y.M.
Pan et al ʹToughness Anisotropy of a SiC‐SiC/Laminar Compositeʹ Tailoring Multi‐phase and Composite Ceramics Vol.20, p.615‐629.1985 [52‐23] P. Reagan et al ʹCVD Silicon Carbide Componentsʹ Ceram.Eng.Sci.
Proc.8[7‐8],p.958‐967,1987 [52‐24] P. Reagan et al ʹSilicon Carbide Composite Componentsʹ Ceram.Eng.Sci.
Proc.9[7‐8],p.881‐890,1988 [52‐25] J.S.
Copes & R.G.
Smith ʹMicrostructural Characterisation of Thermally‐aged Siconex Oxide Fibre‐SiC Composite Materialsʹ 5‐C‐14 21st University Conference on Ceramic Science, Pennsylvania July 1985 [52‐26] R.T. Bhatt ʹMechanical Properties of SiC Fibre‐reinforced Reaction Bonded Si3N4ʹ Tailoring Multi‐phase and Ceramic Composites Vol.20, p.675‐686,1985 [52‐27] N.D. Corbin et al ʹMicrostructure/Property Relationships for SiC Filament Reinforced RBSNʹ Proceedings 10th Conference on Composites and Advanced Ceramic Materials, p.958‐968,1986.
ACM Publication [52‐28] D.K.
Shetty et al ʹSiC Monofilament‐reinforced Si3N4 Matrix Compositesʹ Proceedings 9th Annual Conference on Composites and Advanced Ceramic Materials,p.632‐645,1985.
ACS Publication [52‐29] R. Coulmet et al ʹAlumina Fibre/Alumina Matrix Composites Prepared by CVIʹ Advanced Ceramic Materials, 1 [2],p.185‐191, 1986 [52‐30] J.J. Lanutti & D.E.
Clark ʹLong‐fibre Reinforced Sol‐Gel derived Al2O3 Compositesʹ Proceedings of Mat.
Res.Society Symposium Vol.32, p375‐381, 1984 [52‐31] A.C. Pierre et al ʹCeramic Composites made by Sol‐Gel Processingʹ Rev.Int.Hautes Temper.Refract.FR,23,p.29‐35.1986 ] T.W.
Coyle et al ʹMechanical Behaviour of a Microcracked Ceramic Compositeʹ Proceedings of 10th Conference on Composites and Advanced Ceramic Materials, Cocoa Beach, p.947‐957, 1986 ACS Publication [52‐33] B. Bender et al ʹEffect of Fibre Coatings and Composite Processing on Properties of Zirconia‐based Matrix SiC Fibre Compositesʹ Ceramics Bulletin Vol.65,No.2,p.363‐369, 1986 [52‐34] H. Hannache et al ʹComposite Materials made from Porous 2‐D Carbon‐Carbon Preform Densified with BN by CVIʹ [52‐35] J.Y.
Rossignol et al ʹMechanical Behaviour of 2D C‐C/TiCʹ Composites.
Vol.18,No.2, p135‐144, April 1987 [52‐36] R. Kochendorfer ʹMonolithic and Fibre Ceramic Components for Turboengines and Rocketsʹ AGARD‐CP‐449.
Application of Advanced Material for Turbomachinery & Rocket Propulsion.
Paper 2.
3‐5 October 1988 [52‐37] D.E.
Tripp ʹContinuous Fibre Ceramic Matrix Composites for Heat Enginesʹ Technology Vol.3: Structural Fatigue & Fracture, p41‐61.
1988 [52‐38] W.E.
Cole et al ʹCeramic Composite Heat Exchangerʹ Ceram.Eng.Sci.Proc.
8[7‐8], p968‐975.
1987 [52‐39] R.E.
Fischer et al ʹCeramic Composite Thermal Protection Systemsʹ Proceedings of 9th Annual Conference on Composites and Advanced Ceramic Materials, p806‐820,1985.
ACS Publication [52‐40] W.W. Liang & M.E.
Schreiner ʹAdvanced Materials Development for Radiant Tube Applicationsʹ Industrial Combustion Technologies, Chicago, USA p305‐311, 1986.
ASM Publication [52‐41] V.K.
Sarin & M. Ruhle ʹMicrostructural Studies of Ceramic‐Matrix Compositesʹ Composites, Vol.18, No.2, April 1987 [52‐42] R. Hayami et al ʹSi3N4:SiC Whisker Composite Materialsʹ Tailoring Multi‐phase and Composite Materials Vol.20, p663‐674, 1985 ] R. Lundberg et al ʹSiC Whisker‐reinforced Si3N4 Compositesʹ Am.Ceram.Soc.Bull 66[2], p330‐333, 1987 [52‐44] ʹSiC Whisker‐reinforced Ceramicsʹ Composites, Vol.18, No.2, April 1987 [52‐45] P.D.
Shalek et al ʹHot Pressed SiC whisker/Si3N4 Matrix Compositesʹ Am.
Ceram.
Soc.Bull 65 [2], p351‐356.
1986 [52‐46] S.T.
Buljan et al ʹSi3N4:SiC Compositesʹ Am.
Ceram.
Soc.Bull 66[2], p347‐352.
1987 [52‐47] P.F.
Becher et al ʹToughening of Ceramics by Whisker Reinforcementʹ Oak Ridge National Laboratory, CONF‐8506128‐3;DE016371 1985 [52‐48] G. Wei & P.G.
Becher ʹDevelopment of SiC‐whisker reinforced Ceramicsʹ Am.Ceram.
Soc.Bull 64 [2], p298‐305.
1985 [52‐49] T.N.
Teigs & P.G.
Becher ʹWhisker Reinforced Ceramic Compositesʹ Tailoring Multi‐phase and Ceramic Composites Vol.20, p639‐647.1985 [52‐50] J. Homeny et al ʹProcessing and Mechanical Properties of SiC‐whisker:Al2O3 matrix Compositesʹ Am.Ceram Soc.Bull.
67 [2] p343‐347.
1987 [52‐51] J.R. Porter et al ʹProcessing & Creep Performance of SiC‐whisker reinforced Al2O3ʹ Am.Ceram.Soc.Bull 66 [2], p343‐347.
1987 [52‐52] A.H. Chokshi & J.R. Porter ʹCreep deformation of an Alumina Matrix Composite Reinforced with SiC Whiskersʹ Journal Am.
Ceram.
Soc.
68 [6] C‐141‐145.
1985 [52‐53] A.A. Morrone et al ʹFracture Toughness and Fatigue crack Growth behaviour of an Al2O3:SiC Compositeʹ Journal of Material Science 23, p3206‐3213.
1988 [52‐54] S.C. Samanta & S. Musikant ʹSiC‐whisker reinforced Ceramic Matrix Compositesʹ Proceedings of 9th Annual Conference on Composite And Advanced Ceramic Materials, p663‐672, 1985.
ACS Publication ] N. Claussen & G. Petzow ʹWhisker‐reinforced Oxide Ceramicsʹ Journal de Physique, Colloque CI Supplement au No.2, Tome 47, p693‐702, fevrier 1986 [52‐56] N. Claussen & G. Petzow ʹWhisker‐reinforced Zirconia‐toughened Ceramicsʹ Tailoring Multi‐phase and Ceramic Composites Vol.20, p647‐662.1985 [52‐57] F.D.
Gacs & J.J. Petrovic ʹFeasibility of a Composite of SiC whisker in a MoSi2 Matrixʹ Journal Am.
Ceram.
Soc.
68 [8] C‐200‐201.
1985 [52‐58] W.S.
Gibbs et al ʹSiC Whisker:MoSi2 Matrix Compositesʹ Ceram.
Eng.Sci.Proc.
8[7‐8], p643‐648, 1987 [52‐59] Dr. A. Rittweger et al: Daimler Aerospace/DASA, Bremen (D) ‘Thermoelastic Analysis of a Ceramic Composite Elevon’ Proceedings of the European Conference on Spacecraft Structures, Materials & Mechanical Testing, Braunschweig, Germany.
4 – 6th November, 1998.
ESA‐SP‐428, p351‐358 [52‐60] M. Dogigli et al: MAN Technologie, Karlsfeld (D) ‘Hypersonic Air Intake Ramp – a Complex Hot CMC Structure’ Proceedings of the European Conference on Spacecraft Structures, Materials & Mechanical Testing, Noordwijk, NL.
27 – 29th March, 1996.
ESA‐SP‐386, p1065‐1076 [52‐61] H. Krings et al: MAN Technologie, (D) ‘FESTIP Technology Developments in Materials’ Proceedings of the European Conference on Spacecraft Structures, Materials & Mechanical Testing, Noordwijk, NL.
27 – 29th March, 1996.
ESA‐SP‐386, p1085‐1096 [52‐62] D. Sygulla et al: MAN Technologie/DLR (D) ‘The US ‐ European Cooperation in the X‐38 and CRV programs’ Abstract from website: www.iafastro.com (April 2003) [52‐63] M. Dogigli et al : MAN Technologie (D) ‘Advanced Key Technologies For Hot Control Surfaces In Space Re‐ Entry Vehicles’ Proceedings of 53rd International Astronautical Congress, 10th – 19th October, 2002.
Houston, Texas, USA.
Paper No.
IAC 02 I.3.02.
Abstract: www.iafastro.com (April 2003) [52‐64] A. Schöppach et al: Carl Zeiss/DLR (D) ‘Use of Ceramic Matrix Composite in High Precision Laser Communication Optics’ dings of the European Conference on Spacecraft Structures, Materials & Mechanical Testing, Noordwijk, NL.
29th November – 1st December, 2000.
ESA‐SP‐468, p141‐145.
[52‐65] A. Muhlratzer & H. Pfeiffer: MAN Technologie AG, (D) ‘All‐Ceramic Body Flaps for Re‐entry Spacecraft’ SAMPE Journal Vol.
38, No.4 (July/August 2002), p22‐29 [52‐66] U. Trabandt & W.P.P.Fischer: Astrium SI Bremen ‘X‐38 Nose Skirt Panels ‐ Results of Qualification Testing’ ICES Conference 2001‐01‐2343 [52‐67] U. Trabandt et al: EADS ST (Bremen)/DLR Cologne/ University of Bremen/ESA HQ (Paris) ‘Ceramic Matrix Composites Life Cycle Testing Under Reusable Launcher Environmental Conditions’ Int.
J. Appl.
Ceram.
Technol., 2 [2] 150–161 (2005) [52‐68] U. Trabandt et al: EADS ST (Bremen)/DLR Cologne/ University of Bremen/ESA HQ (Paris) ‘RLV TPS and Hot Structures Operational Cost Evaluation after Life Cycle Testing with Rain, Hail and Low Speed Impacts’ 4th International Re‐entry Symposium, Archachon 2005 [52‐69] V. Liedke, U.Trabandt & M.Dogigli: ‘Oxidation Lifetime Improvement of CMC‐based Hot Structures (OLCHOS)’ ESA Contract Report No.
6713/02/NL/CP; Document Number: OLC‐ ARCS‐2000 [52‐70] C. Kaiser & H. Weihs: HPS/DLR (D) ʹFailure Criteria for Non‐metallic Materials: CMC Failure Criteria Guidelines’ Contractor Report No.
FAIL‐DLR‐TN‐001 (Issue 1), March 2005 ESTEC Contract No.
16162/02/NL/CP [52‐71] U. Trabandt et al: Astrium, Bremen ‘CMC Structures for Hot Control Surfaces of RLV’ [52‐72] U. Trabandt et al: EADS‐ST (Bremen) ‘Weather Proofing of Reusable TPS against Terrestrial and Orbital Environments Rain, Hail and Impact Testing on Different TPS’ Proceedings of HTCMC 5: 5th International Conference on High‐ temperature Ceramic Matrix Composites, Seattle, 2004 [52‐73] U. Trabandt & E. Monreal: EADS‐ST (Bremen)/EADS‐DC ‘Liquid Polymer C/SiC and Potential Applications in Space Components’ Proceedings of HTCMC 5: 5th International Conference on High‐ temperature Ceramic Matrix Composites, Seattle, 2004 ] U. Trabandt et al: EADS ST (Bremen) ‘CMC and Metallic Hot Structure Hybrid Components for RLV: Design Concepts for Very Large Hot Structural Control Surfaces’ Proceedings of 54th International Astronautical Congress, Bremen, Germany, 2003 [52‐75] U. Trabandt et al: Astrium Space Infrastructure, Bremen ‘CMC Light‐weight TPS and Hot Structures ‐ Key technology for RLV’ Proceedings of HTCMC 4: 4th International Conference on High‐ temperature Ceramic Matrix Composites, 2001 [52‐76] U. Trabandt et al : Astrium (Bremen)/Plansee ‘Survey of major terrestrial and orbital environments for RV and RLV’ WEPROT WP 1100: Survey Report WEPROT‐TN‐001 ASTR (January 2003) [52‐77] U. Trabandt et al: Astrium (Bremen & Friedrichshafen, D) ‘Deployable CMC Hot Structure Decelerator for Aerobrake’ Proceedings of 17th ADS Conference, May 2003 ss and glass-ceramic matrix composites 53.1 Introduction The chemical stability and environmental resistance of glass‐based materials made them a possible matrix material for temperatures in the range 600°C to 1300°C.
Interest has focused on carbon and silicon carbide continuous reinforcements.
The matrix can be chemically tailored to be more compatible with the fibre.
The most developed materials are described in this Chapter.
Composites are manufactured with the glass in a viscous phase, hence limiting the high‐temperature fibre degradation.
For structural use, the mechanical properties determined from development materials are encouraging, but as yet appear to be difficult to reproduce.
The mechanical characteristics of the most advanced composites are given.
For aggressive environments, where metals and polymer composites degrade, the glass and glass‐ ceramic composites can be attractive.
53.2 Continuous fibre composites 53.2.1 Characteristics Glasses and glass‐ceramics offer:  thermal stability, in the range 600°C to 1300°C,  oxidation resistance,  erosion resistance,  chemical stability.
Without modification by reinforcement, they lack combined strength and fracture toughness for structural use.
Composite development 53.2.2.1 Matrix Work began with glasses such as borosilicates, having thermal capabilities around 600°C.
With modifications to the glass constituents, by gradually introducing a higher ceramic content, thermal stability beyond 1000°C is possible.
Important attributes are:  Glasses can be created with a broad range of chemistry to control fibre‐matrix chemical interaction.
 Glasses can be produced with a wide range of thermal expansion characteristics which can be tailored to nearly match those of reinforcing fibres.
 The modest elastic moduli of glasses (50GPa to 90GPa), and glass‐ceramics (80GPa to 110GPa) enable high‐modulus fibres to provide true reinforcement.
 The ability to control the viscosity of glasses and then flow them easily under pressure enables the physical densification of composites without mechanical damage to the fibres.
 The composite densification process can be rapid, since glass matrix flow is all that is needed.
In this respect, the matrix can be treated as a thermo‐formable material which can be melted.
Table 53.2.1 shows the progression of the matrices used.
Whilst these are mainly related to developments at United Technology Research Center (UTRC) and Corning Glass (USA), the information is indicative of the group of composites as a whole, Ref.
[53‐2], [53‐3].
Table 53.2‐1 ‐ Glass and glass‐ceramic matrices Max.
Use Matrix Major Minor Temp † Type Constituents Constituents (°C) Glasses 7740 Boro-silicate B O , SiO Na O, Al O 600 2 3 2 2 2 3 1723 Alumino- Al O , MgO, CaO, SiO B O , BaO 700 silicate 2 3 2 2 3 7930 High Silica SiO B O 1150 2 2 3 Glass‐ceramics ZnO, ZrO , LAS-I Li O, Al O , MgO, SiO 2 100 2 2 3 2 BaO ZnO, ZrO , LAS-II Li O, Al O , MgO, SiO 2 1100 2 2 3 2 BaO LAS-III Li O, Al O , MgO, SiO ZrO 1200 2 2 3 2 2 MAS Al O , MgO, SiO BaO 1200 2 3 2 BMAS BaO, Al O , MgO, SiO - 1250 2 3 2 CAS CaO, Al O , SiO2 - - 2 3 Ternary Mullite BaO, Al O , SiO - ~1500 2 3 2 Hexacelsian BaO, Al O - ~1700 2 3 Key: † : In composite form.
.2 Reinforcements A number of reinforcements have been considered for GMCs, including:  Continuous fibres and filaments:  Silicon Carbide (SiC)  Boron  Carbon  Alumina  Glass  Whiskers.
By far the greatest effort has centred on fibre yarns of carbon, alumina, and SiC.
Composites with carbon fibres came first and exhibited significant strength and stiffness coupled with good fracture toughness and low density (~2000kg/m3).
For potential space use, there is the added benefit of dimensional stability conferred to the composite by the carbon fibres.
This can be exploited in applications not requiring high‐temperature performance.
The major disadvantage of carbon fibres as a reinforcement at high temperatures is that they readily oxidise in air.
The alumina‐fibre systems have undergone modest development.
Whilst these have been shown to be unaffected by exposure to temperatures up to 1000°C, the overall levels of toughness and strength were lower than for carbon and SiC reinforcements, Ref.
[53‐1].
SiC yarn reinforced composites are now the main focal point for developments in matrix composition to give improved composites.
53.2.3 Manufacture 53.2.3.1 General In comparison with other ceramic candidates, the ʹglassyʹ matrix composites offer considerable potential because of their:  ease of composite densification,  low cost, and  performance characteristics.
Whilst process technology was originally developed with glasses, they can be used with glass‐ ceramics.
The key is that composite densification takes place whilst the matrix is in a substantially glassy and viscous form.
After full densification, the glass‐ceramic can be heat treated to achieve a matrix with superior toughness and high‐temperature strength.
Two fabrication techniques dominate for these composites:  Hot Pressing, and  Matrix Transfer Moulding.
Both methods exploit the good flow characteristics of glasses at high temperatures and are appropriate for continuous fibre reinforcements.
.2 Hot pressing Unidirectional monolayer tapes are made by winding slurry‐impregnated yarns onto a mandrel.
The slurry consists of water, a water‐soluble resin binder and a glass powder.
These tapes are cut to make plies, which are densified by hot pressing.
For proper densification to occur, pressing is carried out at a temperature where the glass viscosity is low enough to permit the glass to flow into the interstices between individual fibres of the yarn bundles.
Pressure is applied only after the mould temperature reaches the softening point of the matrix.
The resulting composites are generally >98% theoretical density.
Multi‐directional composites made from tapes are possible, as are variants using fabric reinforcements.
53.2.3.3 Matrix transfer moulding Hot pressing of tapes and woven fabric lay‐ups is less suitable for complex external and internal geometry components.
In these situations carefully engineered fabric preforms can be used.
These are arranged inside a mould cavity, then a fluid glass matrix is transferred at high temperature into the mould cavity to fully impregnate the preform.
Whilst thin wall and complex shapes can be produced, the desired fluidity of the glasses can only be achieved by using a substantially higher processing temperature than for hot pressing.
This, in turn, can result in excessive fibre‐matrix interaction and consequent embrittlement of the composite.
53.3 Carbon fibre reinforced composites 53.3.1 Material Developments in these materials have centred on borosilicate glass for the matrix.
UTRC have used T300, GY‐70, P‐100 and HMU fibres and Aerospatiale XAS and IM6, Ref.
[53‐4].
53.3.2 Mechanical properties 53.3.2.1 Tension Table 53.3.1 and Table 53.3.2 summarise mechanical properties achieved by the composites, Ref.
[53‐ 8].
The mechanical properties are respectable for this class of material.
Many of the glass matrices are PYREX™ from Corning Glass Works (USA), Ref.
[53‐8].
53.3‐1 ‐ Carbon fibre/borosilicate unidirectional composites: Mechanical properties Carbon Fibre Fibre (Vol%) Properties UTS (MPa) 710 T300 39 RT E (GPa) 127 UTS (MPa) 680 GY-70 58 RT E (GPa) 322 UTS (MPa) 680 P-100 54 RT E (GPa) 322 RT (MPa) 1240 flex 500C † (MPa) 1237 RT (GPa) 158 XAS 65 E 500C † (GPa) 154 RT (MPa) 38 ILSS 500C † (MPa) 36 RT (MPa) 1030 flex 500C † (MPa) 970 RT (GPa) 160 IM6 68 E 500C † (GPa) 160 RT (MPa) 30 ILSS 500C † (MPa) 30 Key: Unidirectional composite † Inert Argon environment 53.3‐2 ‐ Unidirectional and angle‐ply tensile data for Hercules HMU carbon fibre reinforced 7740 borosilicate glass composite Unidirectional Tensile Data E PL  f Composite UTS (MPa)  (GPa) (MPa) (%) 165 299 787 0.170 0.618 0 170 266 856 0.195 0.657 173 304 711 0.183 0.531 Mean value 169 290 785 0.183 0.602 120 139 170 0.184 0.123 10 146 128 175 0.198 0.121 144 153 168 0.179 0.111 Mean value 140 140 171 0.187 0.118 72 29 50 0.169 0.078 30 70 41 50 0.197 0.073 68 39 41 0.187 0.060 Mean value 70 37 47 0.184 0.070 35 11 18 0.112 0.054 60 38 16 18 0.134 0.075 33 19 24 0.086 0.077 Mean value 35 15 23 0.111 0.069 Angle‐Ply Test Data E PL  f Composite UTS (MPa)  (GPa) (MPa) (%) 158 170 429 0.286 0.420 [10] 161 160 469 0.269 0.418 s 163 224 424 0.295 0.319 Mean value 161 185 441 0.283 0.410 81 12 179 0.887 0.399 [30] 70 19 193 0.834 0.524 s 77 14 189 0.972 0.594 Mean value 76 15 187 0.898 0.506 42 5.6 44 0.696 0.384 [45] 35 5.6 40 0.687 0.249 s 36 6.6 48 0.633 0.512 Mean value 38 5.9 44 0.672 0.382 24 3.0 25 0.287 0.655 [60] 24 2.8 25 0.313 0.408 s 20 4.5 22 0.248 0.459 Mean value 23 3.4 24 0.283 0.507 81 39 252 0.022 0.403 [0/90] 80 52 317 0.005 0.500 86 39 331 0.025 0.527 Mean value 82 43 300 0.017 0.477 Key PL indicates proportional limit, as the initial deviation from linearity of / curve.
Fibre Volume Fraction: 40 to 43.6%, except for 60°UD where Vf = 30%.
.2 Notched The notch sensitivity of HMU carbon fibre reinforced Code 7740 borosilicate glass is shown in Table 53.3.3, Ref.
[53‐6].
The 0/90° composites are reasonably notch insensitive, Ref.
[53‐6].
Table 53.3‐3 ‐ Mechanical test data for notched 0/90° reinforced HMU/7740 composites Actual Normalised Ultimate Hole Dia.
Fibre PL d/b UTS Actual UTS † Extensometer (mm) Vol.% (MPa) (MPa) (MPa) Strain (%) 0 39 309 1.0 43 0.48 Unnotch 0 38 320 1.0 81 0.56 ed 0 40 341 1.0 76 0.57 0.110 39 324 1.05 121 0.92 1.6 0.113 38 334 1.04 37 1.05 0.112 40 330 0.97 77 0.97 3.1 0.202 39 296 0.96 16 1.08 0.431 38 297 0.93 20 1.42 6.4 0.429 40 306 0.90 31 1.52 Key † : Ratio of notched/unnotched tensile strength.
d/b : Ratio of hole diameter to specimen width.
This is in agreement with fracture theory which predicts this response from composites with low values of interfacial (fibre to matrix) shear resistance and high values of in‐situ fibre strength.
The desirable ʹbenignʹ and ʹfibre pull‐outʹ characteristics of this glass matrix ceramic are the same as for all brittle matrix composites.
53.3.2.3 Environment Owing to the inertness of glass matrix composites with respect to vacuum, there is interest in the USA for these materials in structural applications.
Material characterisation is proceeding, Ref.
[53‐6].
53.3.2.4 Thermal expansion As carbon fibres have a highly negative axial coefficient of thermal expansion (CTE), it is possible to achieve a composite with a CTE close to zero.
53.3.3 Applications The incorporation of high‐modulus carbon fibres, e.g.
GY‐70 and P‐100, into glasses has been exploited in space‐related mirrors and reflectors.
One such application is in thermally stable infrared mirrors using UTRC Thermally Stable Composites (TSC).
A 300mm diameter frit bonded composite mirror in the form of an ʹegg‐crateʹ sandwich construction has been developed, Ref.
[53‐7].
An added advantage of using these materials is in their ability to be machined, replicated and figured using conventional polishing techniques.
ilicon carbide fibre reinforced composites 53.4.1 Composite development 53.4.1.1 Matrix In moving from carbon to SiC fibre reinforcements in search of oxidation resistance, it became clear that borosilicate glasses could not exploit the full potential of SiC fibres, such as Nicalon, Ref.
[53‐9].
It was therefore necessary to move to glass‐ceramics, such as lithium aluminosilicate (LAS) with various modifications.
There is a further group of matrices, such as magnesium aluminosilicate (MAS), Ref.
[53‐10], and Barium magnesium aluminosilicate (BMAS), Ref.
[53‐11], which offer higher thermal stability than LAS.
These could be exploited in the future.
The matrix compositions not only contribute to such composite properties as elastic modulus and coefficient of thermal expansion, but more importantly, matrix compositions provide a means of controlling fibre‐matrix reactions during composite densification.
This reactivity, or lack thereof, determines the nature of the fibre‐matrix interface.
53.4.1.2 Fracture An important feature of these composites is their fracture characteristics, which are fibrous in nature, providing high crack growth resistance and hence toughness.
The term fibrous implies significant fibre pull‐out rather than a clean fracture through fibre and matrix.
In the successful LAS matrix/SiC yarn systems, the fibre‐matrix interface has characteristics which provide excellent fracture toughness, Ref.
[53‐10].
Among these are the formation of niobium carbide (NbC) particles around the fibres and a very thin carbon‐rich layer between the fibre and NbC particle.
The NbC results from the reaction between Nb2O5 from the LAS matrix and the SiC fibres.
53.4.1.3 Thermal stability and toughness The thermal stability and toughness of glass‐ceramics are achieved through microstructural modifications obtained by heat treatments.
For the LAS‐II/SiC system, the as‐pressed matrix is primarily glassy with small amounts of Mullite (3Al2O3.2SiO2) and ‐quartz‐silica solid solution LAS crystals, which form on cooling from the fabrication temperature.
By heat‐treatment, a matrix is achieved which is highly crystalline, primarily ‐spodumene with a small amount (<10 vol.
%) of residual glassy phase at the grain boundaries.
Table 53.4.1 gives the properties of various as‐pressed and ceramic SiC/LAS composites.
53.4‐1 ‐ SiC reinforced glass‐ceramic composites: Comparison of RT unidirectional (0°) properties with SiC fibre reinforced epoxy Matrix Property Epoxy LAS‐I LAS‐I LAS‐II LAS‐II Matrix state † - P C P C Fibre Vol.% - 46 46 44 44 Tension Strength (MPa) 875 - 455 670 680 Elastic modulus 106 - 133 128 136 (GPa) Failure strain (%) 0.84 - 0.33 0.90 1.03 Flexural Strength (MPa) 1240 755 758 1380 1050 Ratio flexural to 1042 - 1.67 2.06 1.54 tensile strengths ILSS (MPa) 87 - 34.4 - - Key † ‐ P: As‐pressed; C: Ceramed 53.4.1.4 Stress-strain and fracture The stress‐strain and fracture characteristics of glass‐ceramic matrix composites are different from those of thermosetting resin composites.
This has important consequences when designing with these new materials.
 The stress‐strain response of unidirectional (0°) LAS‐II/SiC composites is not linear (Hookean) to failure.
 At fairly modest strains of around 0.4%, the matrix starts to crack locally as this reflects the strain capacity of the matrix.
The progress of the cracks is inhibited at the fibre‐matrix interface, due to decoupling between the two.
 A network of microcracks develops as the strain increases.
This microcracking has the effect of lowering the elastic modulus, up to the maximum stress which occurs at around 1% strain.
 Unlike polymer matrices, the glass‐ceramic matrices make a significant contribution to stiffness as their moduli are in the range 60GPa to 100GPa, whereas those of polymers are 2GPa to 3GPa.
Progressive matrix cracking therefore deprives the composite of some of its stiffness.
 When the highest stress is reached, catastrophic failure is not inevitable because progressive fibre pull‐out can occur.
 The maximum stress achieved by the composite is very much determined by the retained in‐ situ strength of the SiC fibres.
Effect of in-situ fibre strength The importance of in‐situ fibre strength applies to all high‐temperature composites because there is a risk of fibre degradation by thermally induced chemical and microstructural modifications.
As an indication of the strength degradation which can occur solely through high temperature processing, SiC fibres have been extracted from composites where their strength has fallen from the original 2070MPa to 1450MPa, i.e.
a 30% loss.
53.4.3 Effect of fibre-matrix bonding Modest fibre‐to‐matrix bonding ensures the desired strength and toughness characteristics.
This has implications for the off‐axis composite response, such as 90° ply strain to failure.
For 0/90° constructions, the 90° ply strain to failure is low at around 0.05%; a consideration for designing components with these materials.
Therefore fabrics and multi‐directional fibre preforms are preferable to unidirectional composites by providing increased fibre integration and avoiding weak matrix dominated planes.
53.5 Silicon carbide reinforced composites: properties 53.5.1 LAS matrix composites 53.5.1.1 General The LAS matrix versions have undergone the greatest development and are the most appropriate to concentrate on.
The progression from LAS‐I to LAS‐III improved the overall strength and thermal stability of composites.
53.5.1.2 Stress-strain response  Unidirectional LAS‐I composites exhibit Hookean (linear) stress‐strain response without significant levels of microcracking prior to the ultimate strength.
 For LAS‐II and LAS‐III, a significant extension to the stress‐strain response occurs beyond the onset of matrix microcracking.
This effectively gives a ʹProportional Limitʹ; see Figure 53.5.1.
53.5‐1 ‐ Glass‐ceramic composites: Tensile stress‐strain curve for unidirectional (0°) SiC/LAS‐II at room temperature The ʹproportional limitʹ provides a tenuous comparison with the response of metals and is an indicator of the true strength of the composite in terms of elastic response.
All tensile and flexural strength figures stated relate to the ultimate strength of the composite, i.e.
the in‐situ strength of the fibres, beyond the onset of microcracking.
Figure 53.5.2 provides a better insight into the true stress to strain response of a glass‐ceramic matrix composite, Ref.
[53‐11].
emperature: 25°C, Strain Rate 5 x 10-5 sec-1 Figure 53.5‐2 ‐ Glass‐ceramic composites: Flexural stress‐strain curve for SiC/BMAS‐III 53.5.2 Mechanical properties 53.5.2.1 General Published literature shows that problems have been encountered in achieving reproducible results with the development materials; not least in relation to in‐situ fibre strength.
No definitive explanation has been identified.
53.5.2.2 Tensile and flexural Both the tensile and flexural strengths of SiC/LAS composites have been measured and indicative values are given in Figure 53.5.3, [See also: Table 53.4.1], Ref.
[53‐13].
ions: Three-point bend in Argon Figure 53.5‐3 ‐ SiC reinforced glass‐ceramic composite: Flexural strength versus temperature for unidirectional SiC/LAS Whilst the tensile mode of failure is fairly well understood, the flexural response is slightly more complex due to the presence of compressive forces within the specimens.
This gives rise to a phenomenon where the flexural strengths can actually increase at intermediate temperatures (800°C to 1000°C) just below temperatures where excessive matrix softening leads to a loss in strength, [See: Figure 53.5.3].
The increase in flexural strength at 800°C to 1000°C is thought to result from partial matrix softening enabling localised load redistribution during three‐point bending.
Flexural strengths are always higher than tensile strength for a correspondingly similar material.
The high temperature bend strengths in Figure 53.5.3 were obtained in an inert atmosphere.
53.5.2.3 Effect of environment The effect of oxidation is shown in Figure 53.5.4.
The bend strengths above 600°C show a dramatic drop and fluctuation indicating oxidative penetration of the composite.
ions: Three-point bend, in Argon and Air Figure 53.5‐4 ‐ SiC reinforced glass‐ceramic composite: Flexural strength versus temperature for unidirectional SiC/LAS‐III 53.5.2.4 Compression The compressive response of SiC/LAS composites provides a further contrast on failure characteristics, Ref.
[53‐14].
Matrix microcracking is again present beyond certain strain levels, but fibre buckling and fibre (bundle or yarn) kinking determines ultimate strain levels.
Figure 53.5.5 shows compressive strength versus strain responses for LAS‐II/SiC composites.
Off‐axis plies, such as ±45° and 90°, in composites have low failure strains.
This is observed for tensile loading, and coupled with matrix microcracking (proportional limit) makes clear that maximum permissible operating strains, hence stresses, are modest for these composites.
53.5‐5 ‐ SiC reinforced glass‐ceramic composite: Compressive stress‐strain response of 0°, 0°/90°, and ±45° SiC/LAS‐III, at 23°C Figure 53.5.6 shows the flexural stress‐strain response of a 0°/±45°/90° LAS‐II/SiC composite at various temperatures.
The response of this multi‐directional composite has a ʹproportional limitʹ of around 100MPa for all test temperatures.
Figure 53.5‐6 ‐ SiC reinforced glass‐ceramic composite: Flexural stress‐strain data for 0°/±45°/90° SiC/LAS for a wide temperature range 53.5.7 and Figure 53.5.8 provide indicative strength data for SiC/LAS composite against the unreinforced monolithic glass‐ceramic, Ref.
[53‐17].
