Repository: Jobsy-dev/IPCProject

File: Dataset/clean/ECSS-E-HB-32-20_Part5A_clean.txt (part 16 of 17)
confidence for damage tolerance.  Conform to fracture mechanics predictions, e.g. fracture toughness.  Heat treatment and mechanical worked condition important. 56.2.3.3 Particulate reinforced metals  Near‐isotropic.  Elastic‐plastic materials, with shortened elastic region.  Design modulus difficult to establish due to small elastic region, but higher than unreinforced metal.  Elongation to failure usually in 2% to 8% range.  Small particles (1μm to 3μm) preferable to larger particles (above 15μm) in retaining ʹmetallicʹ characteristics of ductility and fracture toughness.  Heat treatment and mechanically worked condition important.  Tensile strengths equal to or marginally better than unreinforced metal.  Hardness and creep resistance improved.  CTE lowered. 56.2.3.4 Continuous fibre reinforced metals  Anisotropic. ntially elastic materials to failure and fibre dominated.  Higher modulus than unreinforced metal alloys in fibre directions.  Longitudinal tensile strength dictated by ʹin‐situʹ fibre strength.  Transverse and interlaminar strengths should be better than CFRP, but often limited. Controlled by fibre‐matrix interface and transverse fibre strength, it can contribute to ʹpoor performanceʹ, i.e. low utilisation of matrix capability due to strain incompatibilities and embrittlement.  Reduced thermal expansion.  High internal stresses, due to CTE mismatch between matrix and fibre.  Better creep resistance than matrix alloy. 56.2.3.5 Advanced metallic systems (Includes ODS, MA, RSP alloys and intermetallics).  Isotropic.  Refined microstructures usually from powder processing which give improvements in modulus, creep resistance, hardness and thermal stability. 56.2.3.6 Monolithic ceramics  Isotropic.  High modulus and thermal stability.  Good strengths (best in compression).  Low strain to failure, <1%.  Very defect sensitive, prone to catastrophic failure. 56.2.3.7 Ceramic matrix composites (Includes GMC, GCMC & CMC with continuous fibres).  Complex anisotropic.  Microstructure influenced by matrix, fibres, matrix‐to‐fibre interface, voidage and population of microcracks.  Principally thermo‐structural materials.  Elastic materials, but with two strain components:  matrix,  = 0.1% to 0.3%, and  fibres,  = ~1%.  Ultimate tensile strengths and strain to failure determined by ʹin‐situʹ fibre strength.  Modest strength, but benign fracture characteristics, compared with those of monolithic ceramics. .8 Carbon-carbon composites  Complex anisotropic.  Similar characteristics to CMCs, but lower modulus and tougher.  Tensile strength gradually increases in temperature range 1000°C to 2000°C, which is a rare feature of any material. 56.3 Stress-strain response 56.3.1 Isotropic and anisotropic materials 56.3.1.1 General There is always a desire to compare materials even if their microstructures are radically different. The greatest complications arise in comparing isotropic and anisotropic materials. All materials have their attributes and disadvantages. Figure 56.3.1 and Figure 56.3.2 provide representative stress‐strain profiles for advanced metallic and ceramic systems. These curves do not reflect the lower density of the composites over their heavier metal alloy counterparts. The strain axis in Figure 56.03.2 is modified to reflect the lower strain capability of ceramic systems. 56.3‐1 ‐ Metals and MMCs: Stress‐strain response compared with CFRP 56.3‐2 ‐ Metals and ceramic‐based materials: Stress‐strain response .2 Strain to failure As a broad statement, all anisotropic materials (composite) possess lower strain to failure (elongation) than isotropic metals (ceramics excluded). This can be perceived as a weakness or in some cases unacceptable. Experience has, however, shown that mass‐efficient structures can be produced in low strain to failure (1% to 1.5%) composites. 56.3.1.3 High temperatures For higher‐temperature applications, increasing emphasis is placed on composites for some structures seeking mass efficiency or extended life expectancy. 56.4 Fracture characteristics 56.4.1 General Isotropic alloys of magnesium, aluminium, titanium, nickel and copper behave broadly in accordance with conventional fracture mechanics. As materials become progressively more anisotropic, their fracture behaviour becomes less predictable by theoretical models. Comparisons are provided for guidance. 56.4.2 Near-isotropic materials with modest ductility This group covers materials with ~2% to 6% ductility and includes:  low volume fraction (< 20 vol.%) particulate MMCs,  pressed powder derivatives, e.g. ODS, MA, RSP alloys, and  intermetallics, e.g. aluminides. They can be treated as similar to isotropic alloys in the basic modes of fracture. 56.4.3 Anisotropic, fibre reinforced MMCs 56.4.3.1 General These materials cannot be compared with isotropic alloys. Their behaviour is more closely linked to that of fibre‐reinforced plastics. 56.4.3.2 Effect of matrix The difference between MMCs and FRPs centres on the matrices, which for metals have inherently higher moduli and strengths than plastics, e.g. epoxy. Typically for MMCs, the matrix modulus is a factor of 20 to 40 times higher and the matrix strength some 6 to 20 times greater compared with FRPs. The metal matrix can also deform plastically, whereas epoxies rarely exceed 1.5% to 2% failure strain. .3 Tension For tensile characteristics, a fracture model similar to that of CFRP can be used. However, overall strength is dictated by the ʹin‐situʹ fibre strength. There is no loss in strength through fibre degradation in CFRP, which is not necessarily true for MMCs. 56.4.3.4 Compression and shear For compressive and shear performance of MMCs, the interface between fibre and matrix is significant in determining permissible strains. Transverse strengths of MMCs are considerably lower than those for the metal (matrix) alone. This is because the fibre in the transverse direction and interface cannot sustain the load. 56.4.4 Anisotropic, fibre reinforced CMCs 56.4.4.1 General The ceramic matrix composites, such as SiC‐SiC, cannot be compared with monolithic ceramics. CMCs modify the microstructure of monolithic ceramics to improve the tolerance to mechanical loading and thermal shock. Standard fracture mechanic principles are inappropriate, as the materials are not sensitive to a single, small crack propagating to a critical size. 56.4.4.2 Effect of matrix By incorporating high modulus fibres with strain to failures of 1% to 1.5%, this level of strain capacity is then conferred to the composite, even though that of the matrix alone is only about 0.2%. This gives a far from ideal engineering material, where elasticity is exhibited to 0.2% and thereafter microscopic crack damage propagates and multiplies whilst the fibres hold the composite together. 56.4.4.3 Strength The ultimate composite strength is determined by the ʹin‐situʹ fibre strength. This relies on the fibre and matrix being decoupled by an interface material such that the matrix cracks are stopped and deflected, whilst providing opportunities for fibre pull‐out. Such a composite possesses excellent thermal shock resistance; as is also seen with carbon‐carbon composites. However, overall strength is modest compared with other engineering materials. Hence, their use for thermo‐structural applications, where thermal and heat management requirements prevail. Compared with nickel‐based superalloys, CMC strengths are low, however their density is approximately 35% less than these alloys, providing opportunities for using greater sectional thicknesses without incurring a weight (mass) penalty. 56.4.4.4 Permissible stress When designing with CMCs, the maximum permissible design stress has to be less than the ʹyield stressʹ, i.e. onset of significant microcracking. The remaining strain capacity is then the margin of damage tolerance of the composite. This could be equated with the ʹductilityʹ shown by metals. esidual stresses 56.5.1 Isotropic materials For metals, residual stresses can be reduced by heat treatment processes. Also, the range of temperatures seen by the application is usually well within the ʹstableʹ range of the material and few microstructural changes occur over the working life of the structure. 56.5.2 Anisotropic materials 56.5.2.1 General Residual stresses are more pronounced in anisotropic materials or when joining dissimilar materials. 56.5.2.2 Effect of temperatures If the intended range of application temperatures is wide, then residual stresses can also determine the integrity of both the material and the structure. Designs should evaluate the effects of residual stresses. Where materials are used at high temperatures or for a short duration (life), there is a tendency to operate a material close to its limits. Often a slow degradation occurs which gradually changes the characteristics of the material, e.g. microcracking, oxidation, creep, diffusion (chemical) reactions. 56.5.3 Influence on microstructure Residual stresses can be tensile or compressive and occur when adjacent material phases, e.g. fibre and matrix, have different moduli (stiffness) and CTE. These can be sustained in material systems with ductility or significant strain capacity. More susceptible are high modulus, low strain phases which can fracture to relieve stress. Residual stresses are important with respect to:  Fibre coatings: If a protective coating is applied to a fibre at high temperatures, then on cooling to ambient the coating becomes stressed. As most fibres have low axial expansivity and are high modulus materials, the coating experiences tensile stresses.  Brittle matrices: When preparing ceramic matrix composites, the matrix is stressed for the same reasons as for ʹfibre coatingsʹ. A significant population of matrix microcracks can result from stress‐relieving mechanisms. Whilst this is tolerated, the cracks provide an entry point for oxidation. Minimising the initial microcracking by low process temperatures has advantages.  Protective coatings: Coatings applied to components should contain low residual stresses to avoid spalling. Residual stresses determine the maximum permissible coating thickness.  Reduction in transverse properties: In either MMCs or CMCs, residual stresses are influenced by process temperatures used to form the composite. If a matrix is stressed then its capacity to sustain further applied load is limited. This is a contributing factor to the modest transverse (matrix dominated) strengths of high‐temperature composites. As with CFRP, the fibre orientations in adjacent lamina can determine the viability of a composite construction. Influence on structures 56.5.4.1 Temperature Changes in application temperatures can have significant implications if residual stresses exist, some examples include:  Distortion: This can occur in unbalanced constructions, e.g. thin sections with a single surface protective coating or joints between dissimilar materials. Out‐of‐plane distortion, such as bending or twisting, is a stress‐relief mechanism.  Reduced sectional strength: A material can have an acceptable strength at ambient temperature, but cooling to cryogenic levels can compound residual stresses to unacceptable levels.  Thermal gradients which can producing through‐thickness variations or compound residual stresses. 56.6 Defects 56.6.1 General With a wide range of materials available it is difficult to state the significance of defects and flaws on the integrity of the material. 56.6.2 Defect sources Defects can arise due to:  manufacturing route used.  impact damage.  mechanical or thermal fatigue  corrosion or other environmental degradation. 56.6.3 Isotropic materials 56.6.3.1 General Broadly, a single crack or flaw ultimately determines the fracture of isotropic or near‐isotropic materials. 56.6.3.2 Alloys Fracture mechanics can be used for metal alloys to determine the significance of a crack at any stage within structural life. 56.6.3.3 Particulate MMCs These materials can be treated like alloys, although full densification does not guarantee material integrity when load is applied. considering the use of particulate reinforced composites, evidence is sought that bonding exists between particles and matrix. Without an interface for load transfer, the particle can be considered as to be an inclusion, with the matrix required to sustain the load. In the event of poor bonding or debonding, the interface between the particle and matrix becomes a source for crack initiation and propagation. 56.6.4 Anisotropic materials 56.6.4.1 General For anisotropic composites, the final fracture is largely a result of many cracks accumulating to reach a critical population density. Within laminar composites, there are planes with different fracture characteristics:  Interlaminar planes (2‐D composite) are usually the weakest (matrix dominated), and  Through‐lamina planes show greater resistance to crack propagation (fibre assisted). The use of 3‐D or multi‐directional reinforcement assists by increasing interlaminar strength but lowering strengths in the other major axial planes through a dilution effect. 56.6.4.2 Continuous fibre MMCs The phases present are fibres, matrix and interface. Like CFRP, voidage levels should be low, <2 vol.%. Anything greater than this can be viewed as unacceptable and the manufacturing route at fault. Excessive fibre‐matrix interaction, with fibre degradation, is also a concern. The ʹin‐situʹ strength of fibres is sometimes less than predicted and a judgement is then made as to whether satisfactory levels have been attained. Prolonged contact with molten metal (matrix) or lack of a protective coating are usually the cause of fibre degradation. Evidence of fibre breakage as a result of composite manufacture, often from press‐forming techniques, is again cause for concern. Large diameter monofilaments can prove susceptible to breakage if over‐ formed. Small diameter fibres are more tolerant of mechanical handling and forming to radii. With continuous fibres, there is the possibility of fibre contact without matrix wetting between the fibres. These are sometimes called ʹneckless defectsʹ. High levels indicate a poor manufacturing technique, e.g. lack of pressure or time for melt infiltration. Occasional instances should be tolerable. The presence of reinforcement phases can modify the solidification and the microstructure of the metals alloys used as matrices. It cannot be presumed that characteristics seen in unreinforced alloys are automatically conferred to the matrix; especially as alloys can be controlled with heat treatment and mechanical working. 56.6.4.3 Continuous fibre CMCs These are complex materials consisting of fibre, matrix, interface, voids and microcracks. As with MMCs, ʹin‐situʹ fibre strengths are generally lower than anticipated by a simple Law of Mixtures. Greater opportunities exist for thermal degradation of fibres and corrosive attack, even assuming a fibre coating (interface) is used. trix is the more complex phase due to its inhomogeneity. Most ceramic matrices are made by low‐pressure infiltration techniques, although hot pressing has some attractions. Low pressure synthesis relies on a gradual build up of matrix, possibly with pyrolysis stages, and this gives rise to discontinuities such as entrapped voids and local cracking. Voidage up to 10% can be tolerated, and is unavoidable in some processes. In view of their use as thermostructural materials, modest strengths should be accepted. It can be argued that some voidage makes a constructive contribution to the benign fracture characteristics. Excessive voidage hinders the integrity of the composite by reducing interlaminar integrity. Voidage in excess of 10% is generally unacceptable, unless for thermal insulation purposes rather than for structural engineering. The significance of microcracks is a more difficult issue to resolve. It is recommended that an acceptable composite be established which fulfils the requirements. That composite is then characterised by metallography and NDT to determine its state of integrity. NDT techniques such as X‐ray and ‐backscattering are used for imaging the bulk of the material. The validity of NDT techniques which can detect individual microscopic features is less appropriate in view of the large population of micro‐features. 56.7 Machining 56.7.1 General With the possibility of using materials which are hard and brittle or contain reinforcing phases, their machining characteristics can be summarised as advisory statements. 56.7.2 Isotropic metal alloys Conventional machining techniques are used, with accepted practices for each alloy group. Whilst aluminium is readily machinable, there is an increasing reluctance to remove large amounts of metal for titanium and superalloys. A 90% metal removal is not uncommon for aluminium, but as material costs increase there is reluctance to create unnecessary scrap. Segregation of scrap is also necessary for some alloys, especially those containing lithium. 56.7.3 Particulate MMC Machining is possible, but at a cost. These materials tend to rely on silicon carbide or alumina particles for the reinforcing phases. These are hard and extremely abrasive. Conventional high‐speed steel and carbide tooling wear out very fast. Diamond tipped or coated tooling provides the only realistic option for prolonged tool‐life and an acceptable surface finish. 56.7.4 Continuous fibre MMC Other than trimming, these materials are normally consolidated via net‐shape process routes; for the same reasons as particulate MMCs. The fibres or filaments are not amenable to clean cutting, other than perpendicularly through the fibre. Carbon-Carbon composites These are machinable, as the matrix is relatively soft. Carbide tooling is appropriate for the harder carbon fibres. This is true provided that no glassy or ceramic oxidation‐inhibiting phases are present. 56.7.6 Ceramic matrix composites All the phases present are very hard and abrasive. Diamond tipped tooling is the only mechanical machining option available. That said, all machining is kept to an absolute minimum and ideally restricted to slitting or trimming. This places a firm emphasis on net‐shape process techniques. 56.7.7 Techniques In addition to those highlighted for each material, MMC and CMC components can be laser machined, although considerable expertise is required. ironmental aspects of design 57.1 Introduction This chapter describes the environmental factors associated with space which have a direct influence on material selection. Such factors form part of the material development process, where an application dictates the use of a particular material type. Where the materials available cannot meet the requirements alone, protection systems are used. These can be in the form of a coating or a more substantial structure, such as a shield. In both cases, the role and life of the system needs evaluation with respect to the whole structure. 57.2 Space parameters 57.2.1 Material selection Material selection is biased towards the specific needs of space programmes. Some of the issues associated with the acceptance of fibre‐reinforced plastics are of less concern if metals and ceramics are considered. Equally, metals and ceramics are applied within environments where it is inconceivable to use plastics, particularly at high temperatures. Table 57.2.1 summarises the materials environmental response. 57.2‐1 ‐ Advanced metal‐ and ceramic‐based materials: Relevance of space parameters to material selection Material Group Parameter Plastics (CFRP) Metallics Ceramics Outgassing/Offgassing    UV or Radiation    Stability Bulk material stable Atomic Oxygen (LEO)  Thin films may  degrade Toxicity    Flammability    Moisture Absorption      Dimensional Stability Low CTE but some Controlled CTE  instability possible Aqueous Corrosion NA e.g. SCC  Embrittlement at Cryogenic    Temperatures    Thermal Cycling Will accept -170°C Will go close to 1000°C Will go to high to +200°C as maximum temperatures   Thermal conductivity Low, Anisotropic Good to High Low to Medium    Low axial CTE. Modest CTE, Thermal expansion Wide variations High transverse temperature possible CTE range important NA   Oxidation Resistance other than LEO Engines, (Ni). Engines & TPS Hydrogen    Embrittlement For fuel tanks For propulsion systems For engines Emissivity NA   Flux Capacity NA   Hot Gas Corrosion NA   Key  : Issue for material selection.  : Unimportant, due to good material stability. NA : Not appropriate. pplication specifics 57.3.1 Material selection From the specific requirements of space programmes, it is possible to identify key issues which influence material selection. These are instances where compromises should be made in materials development to ensure that a particular parameter is addressed to reach an acceptable performance level. Such issues include:  Thermal expansion: controlled and constant, despite persistent thermal cycling.  Hydrogen effects: avoidance of hydrogen embrittlement in the handling of hydrogen fuel, throughout the range of temperatures.  Oxidation and hot‐gas corrosion: sufficient resistance to survive 30 missions for a reusable thermal protection system (TPS).  Thermal conductivity: very high.  Creep: resistance for short, single‐cycle life expectancy at 550°C. 57.4 Protection systems 57.4.1 Requirements Protection systems are used in environments which can severely damage a material or structure were it directly exposed. The more obvious occurrences are linked to high temperatures or high energy situations. With the advent of reusable structures, other issues that affect the integrity of materials or structures include:  Atomic oxygen attack in Low Earth Orbit (LEO),  Micrometeorites and high velocity debris impact,  Oxidation by heated air or combustion gases,  Hot exhaust gas corrosion,  Aqueous corrosion, salts and acids,  Biofungal attack,  Lightening strike,  Thermal flux. Some of these phenomena were investigated in the ESA‐funded ‘WEPROT’ study, Ref. [57‐1]. Types of protection systems 57.4.2.1 General Protection systems are usually thin coatings (less than 1mm), but they can be more substantial in terms of shields or thermal protection panels. Coatings are used on both metallic and ceramic‐based materials. 57.4.2.2 Function Traditionally, a protection system is sacrificial in shielding the underlying substrate or structure and is not expected to contribute to overall strength, e.g. thermal barrier coatings. Thermo‐structural components perform a combined role, but some materials need an additional surface coating, e.g. oxidation protection systems for carbon fibre‐reinforced composites, such as carbon‐carbon and C/SiC CMCs. 57.4.2.3 Integrity The integrity of the protection system should be such that it continues to function throughout the life of the application. Coatings that crack or spall have limited use if this occurs early in the life of the component. In some cases, protective coatings are far from ideal, but are the only solution. Reproducible and predictable performance are preferable, even if regular repairs or component replacements are necessary. 57.4.3 Evaluation of protection systems 57.4.3.1 WEPROT study Within the ESA‐funded study ‘WEPROT’, a survey was conducted of the major terrestrial and orbital environments for thermal protection systems on RV and RLV, Ref. [57‐1]. The study compared the performance of candidate metallic‐based systems (‐titanium aluminide and PM1000 ODS) with ceramic‐based (oxide‐based and C/SiC CMCs) against terrestrial and orbital environments identified as appropriate for reusable vehicles. 57.4.3.2 Ceramic-based TPS For C/SiC TPS, the environmental phenomena which cause damage to the surface coating or the structural material, so reducing reusability, can be summarised as, Ref. [57‐1]:  A low speed impact, e.g. tool drop during assembly or maintenance, of about 0.5 Joule can cause damage to the oxidation protection system (OPS) that can reduce the life performance due to oxidation of carbon fibres during re‐entry. Repair of the damaged area can probably restore reusability  Humidity affecting the insulation below a C/SiC panel. Use of suitable coatings or sprays can avoid water penetration; but has not been investigated further.  Rain erosion is a key issue for the economical operation of an RLV. The test activities aim to identify the effect that repair of the OPS has on service life. impingement damages the OPS and probably the underlying structure when it occurs during launch or descent and landing. Replacement of the TPS is needed if the structure is hail‐ damaged. During landing, catastrophic failure caused by hail is unlikely; but has not been investigated further.  Lightning strike during descent or landing causes damage to the TPS. Precautions in the form of proper design of attachments can avoid serious damage.  Hypervelocity impact by micrometeoroids or debris is a key issue for the life of the TPS. Published literature indicated that orbital environmental phenomena affecting the life were more serious than expected at the beginning of the TPS development for RLV. A ‘weather proofing’ investigation, including hypervelocity tests, was necessary, Ref. [57‐5]. 57.4.3.3 Metallic-based TPS TPS made from ‐TiAl was identified as the most advanced metallic‐based system because of its strength‐to‐weight ratio for sandwich panels, along with surface stability against oxidation or degradation after thermal treatments. The main findings can be summarised as, Ref. [57‐1]:  Low speed impact probably causes dents in the face sheet but no cracking  Although humidity is not a problem for a metallic sandwich panel, the insulation system beneath has to be protected by a waterproof coating.  Rain erosion at typical landing speeds probably causes serious damage because medium‐energy impact causes dents with cracking. Rain erosion tests, with subsequent plasma and thermo‐ mechanical testing, are intended to show the occurrence and extent of damage, Ref. [57‐3].  Although the lightning strike behaviour of ‐TiAl is unknown, catastrophic failure of ODS and Ti‐alloys did not occur. It is expected to perform in a similar manner to hypervelocity impacts, i.e. possible holes without cracks. This phenomenon was not considered further during test programme.  Hypervelocity impact by micrometeorites or debris causes holes without cracking, this was confirmed by initial hypervelocity impacts tests on ‐TiAl. The differences in damage caused by debris and micrometeorites is for further investigation. An assessment of damage tolerance against tool drop, rain erosion and repeated thermal cycling formed part of the WEPROT test campaign, Ref. [57‐2], [57‐3], [57‐5]. 57.5 References 57.5.1 General [57‐1] U. Trabandt et al : Astrium (Bremen)/Plansee ‘Survey of major terrestrial and orbital environments for RV and RLV’ WEPROT WP 1100: Survey Report WEPROT‐TN‐001 ASTR (January 2003) [57‐2] U. Trabandt et al: EADS ST (Bremen)/DLR Cologne/ University of Bremen/ESA HQ (Paris) ‘Ceramic Matrix Composites Life Cycle Testing Under Reusable Launcher Environmental Conditions’ Int. J. Appl. Ceram. Technol., 2 [2] 150–161 (2005) U. Trabandt et al: EADS ST (Bremen)/DLR Cologne/ University of Bremen/ESA HQ (Paris) ‘RLV TPS and Hot Structures Operational Cost Evaluation after Life Cycle Testing with Rain, Hail and Low Speed Impacts’ 4th International Re‐entry Symposium, Archachon 2005 [57‐4] V. Liedke, U.Trabandt & M.Dogigli: ‘Oxidation Lifetime Improvement of CMC‐based Hot Structures (OLCHOS)’ ESA Contract Report No. 6713/02/NL/CP; Document Number: OLC‐ ARCS‐2000 [57‐5] U. Trabandt et al: EADS‐ST (Bremen) ‘Weather Proofing of Reusable TPS against Terrestrial and Orbital Environments Rain, Hail and Impact Testing on Different TPS’ Proceedings of HTCMC 5: 5th International Conference on High‐ temperature Ceramic Matrix Composites, Seattle, 2004 nt selection factors 58.1 Introduction This chapter describes the factors to be considered for the design and manufacture of joints between metals and ceramic materials. As most joints experience high temperatures, the effect of material selection and manufacturing method on residual stresses is considered. The benefits and problems associated with using an interlayer in a fused joint is described, along with those offered by mechanical joints or graded structures. 58.2 Basic considerations 58.2.1 Material characteristics When dissimilar materials, such as metals and ceramics, are joined, there are specific physical characteristics of the materials which are important. Their importance is closely linked with the thermal history of the joint, i.e.:  creating the joint, and  the operating conditions that are applied to the joint. Wherever possible, the physical and mechanical properties of dissimilar materials should be matched as closely as possible. Stiffness and coefficient of thermal expansion are the most significant properties. With some material pairings, there is considerable disparity in properties and a viable joint can need an interface material to bridge the difference. To provide an insight into the variations in properties of prospective constituents of joints, Table 58.2.1 provides indicative data on the range of materials that can require joining. 58.2‐1 ‐ Dissimilar materials for joints Properties Material CTE,  Stiffness, E Strength, UTS Max. Temp. Melting Temp. Conductivity @ RT, Comments (x 10-6C-1) (GPa) (MPa) (C) (C) (Wm-1 C-1) Metallic alloys Aluminium: 7075 23.0 70 400 110-150 600 150 Standard aerospace alloy. Titanium: Ti-6AI-4V 11.0 120 890 450 1725 6.0 Most common Ti-alloy. 650-865 Steel: SS 316 14.0 196 700 1500 150 Common stainless steel. (YS: 310-750) Nickel: lnconel 718 13.0 200 800 1455 11.2 Well established Ni-alloy. (0.2%PS: 1056) Aluminide: Ni AI 12.5 226 1310 900 1390 - New material. MMC Aluminium: Anisotropic, Fibre-reinforced, ~0 to -I 379-414 552-834 200 600 - DWG-A1/P100(UD) high modulus, unidirectional. Aluminium: 610 <23.0 100 200 600 - Particulate reinforced. 2124/18vol.% SiCp (0.2%PS: 490) Titanium/SiCf: <11.0 225 1040 (L) 500 1725 - Monofilament reinforced. Ti-6AI-4V/SCS-6(UD) Nickel/W Fibre (TFRS) - TD TD 900 1455 - Monofilament reinforced. Monolithic ceramic Silicon Nitride 2.1 to 3.5 310 Flex: 400-845 1400 1900 10-30 Powder based. Sialon 3.2 280-331 Flex: 845 - - 21.3 Powder based. Silicon Carbide 4.2 to 5.4 345-470 Flex: 300-540 1600 - 125-200 Powder based. Alumina 7.7 to 8.1 300-372 Flex: 240-400 1700 2050 39(25) Powder based. Zirconia (ZrO ) 6.5 186 Flex: 405 - 2960 1-2 Powder based. CMC Anisotropic. 2-D carbon fibre- C-SiC 1 to 2 200-250 400 ~1600 N/A - reinforced. 25(L) Anisotropic. 2-D SiC fibre- SiC-SiC: 2-D fabric 5 210 230 ~1600 N/A 6(TT) reinforced. C-C: 2-D fabric 0 to 1 90-100 127-172 ~2000 N/A Anisotropic. 2-D C-C composite. aterial or interlayer (Pure) Aluminium 25.3 69 AD 660 238 - (0.2%PS: 25) Silver 20.6 71 140 AD 960 418 - Copper 18.3 117-132 AD 1083 397 - (0.2%PS: 50) Nickel 15.2 210 AD 1452 79 - (0.2%PS: 63) Molybdenum 5.1 to 5.7 303 435 900 2615 135 Refractory metal Niobium 7.2 to 8.1 98 240 1000 2467 52 Refractory metal Tungsten 4.5 411 550 1200 3387 130 Refractory metal Titanium 7.6 108 AD 1675 16 - (0.2%PS: 246) Key: YS: Yield stress. PS: Proof stress. Flex: Flexural. N/A: Not applicable. TD: Temperature dependent. AD: Application dependent. Joint strength 58.2.2.1 General Designing and implementing joints always requires an element of compromise, notably with respect to the strength attainable.  A suitable joint is one having sufficient strength for the intended application with retained integrity over a desired time period.  A joint cannot be stronger than the weakest material being joined and failure at ultimate load occurs somewhere in the system.  By necessity and for confidence, that failure is consistent and reproducible. 58.2.2.2 Residual stress In fused joints between dissimilar materials, either metals or ceramics, the major limiting factor to joint strength is residual stress in one of the materials. This stress increases with temperature changes away from that at which the joint is first formed, especially on cooling. In some non‐optimised joints, the residual stress can exceed the basic strength of one of the materials and fracture occurs without external loading. Whereas other non‐optimised joints might withstand cooling, but only very small sustained loads are needed to compound the residual stresses and cause joint failure. 58.2.2.3 Failure In ceramic to metal joints, failure is most prevalent in the ceramic because of its brittleness, low strain to failure, higher stiffness and modest strength characteristics, [See: Table 58.2.1]. In practice, joints between radically dissimilar materials require considerable ingenuity to obtain reasonable joint strengths. 58.2.2.4 Effect of fusion temperature It is common to use fusion temperatures in the range 800°C to 1000°C between ceramics and metals. The actual amount of expansion at these temperatures is quite considerable, e.g. 0.27% for silicon nitride and 1.3% for steel. At the fusion temperature, residual stresses are assumed to be zero. On cooling, the degree of contraction of these materials differs and constraints are imposed by the differences in physical properties. For example: E  Si N 310 3.0 3 4 Steel 196 14.0 The Si3N4 is at a disadvantage because it contracts by a small amount and cannot stretch because of its high modulus. It has limited strength with no capacity for ductile‐plastic behaviour. On cooling to t, it is therefore highly stressed at the direct point of connection to the steel before any external load is applied. It has been calculated that for a supposed direct silicon nitride‐to‐steel joint fused at 1200°C, the residual tensile stresses in the Si3N4 approach 1000MPa, Ref. [58‐1]. Such a stress is beyond the ability of Si3N4 to sustain without fracture. Indeed, the fusion temperature has to be lowered dramatically before Si3N4 can sustain any significant external tensile loading. 58.2.2.5 Reproducibility Given the effect of the fusion temperature, significantly different strengths are reported for what appear to be joints between identical materials (substrates). Joint strength is highly dependent on the precise conditions used in forming the joint. In an optimised joint, the residual stresses can be reduced by several hundred MPa over non‐optimised variants. This differentiates between an acceptable and unacceptable joint purely from consideration of basic strength, let alone durability. 58.2.3 Joint design factors The close matching of stiffness and CTE of dissimilar materials has been highlighted. With dissimilar materials some element of mismatch is inevitable, so a fused joint is designed and made to minimise the consequence of these mismatches. In undertaking this, careful consideration is given to:  The presence, or not, of an interlayer material.  The temperature and pressure of joint consolidation.  Chemical compatibility of the two substrates.  Load introduction into the joint.  Operating environment, including:  maximum temperature, and  fatigue. 58.3 Interlayers 58.3.1 Function and effect on fused joints 58.3.1.1 General Introducing a third material can affect a joint in several ways. The thickness of the interlayer is important. The principal effects include:  Residual stresses: Probably reduced within the joint, and are alleviated further by the use of a thick interlayer.  Joint consolidation temperature: Determined by the melt characteristics of the interlayer, or its ability to form a diffusion bond with the substrates. t strength: Usually determined by the weakest substrate to interlayer bond, or cohesive strength of the interlayer.  Interlayer material: Selection determines the ultimate service or operating temperature of the joint. Depending on the dissimilar materials to be joined, the materials tried include:  Aluminium  Copper  Niobium  Molybdenum  Titanium  Nickel  Iron  Silver 58.3.1.2 Interlayer materials Some interlayer materials have low melting points, which eases problems when fusing joints. Others have much higher melting points which is also reflected in the temperature capability of the joint. The complicating factors are the solid‐state reactions (diffusion) which occur between interlayer and substrate. These can occur at varying temperatures, with or without pressure assistance (0MPa to 100MPa). 58.4 Joint consolidation 58.4.1 Temperature and pressure 58.4.1.1 General These two parameters have a synergistic effect. A low consolidation temperature is desirable to minimise residual stresses on cooling. This can be aided by applying high pressures. However, the use of high pressures, e.g. within a hot isostatic pressing (HIP) chamber, poses limitations on size, shape and complexity of components and is normally avoided. Low pressure brazing has always been attractive for fabricating components, such as gas turbine nozzle guide vanes, because of its relative simplicity. The majority of work on fusion joining of dissimilar materials has been with simple butt joints of small cross‐sectional area. This enables virtually any fabrication process to be used, avoiding the issue of complex assembly. To date, the pressure regimes used have been:  Low pressure: 0 to 0.6MPa (to 87 psi)  Medium pressure: 0.6MPa to 15MPa (to 2175 psi)  High pressure: 60MPa to 207MPa (to 30000 psi) idation temperatures with interlayers range between 450°C for aluminium and 1400°C for the refractory metals Nb and Mo. 58.4.1.2 Metal substrates Without the interlayer, joining is by either:  Diffusion bonding, or  Melting of one of the substrates. It is only feasible if one of the substrates is metal, with fusion occurring at 0.5 to 0.98 of the metal melting temperature (Tm). 58.4.1.3 Ceramic substrates For connections between ceramics, either similar or dissimilar, melting of either substrate is neither practical nor possible in most cases. Therefore, a metallic interlayer is used unless fusion can be achieved by:  High temperature inorganic refractory cement  Pyrolysis of polymer adhesive, e.g. polycarbosilane, to a ceramic, such as SiC.  Infiltration and densification of the bondline at a high temperature by CVD/CVI to give SiC. 58.5 Material compatibility 58.5.1 Chemical and physical 58.5.1.1 General Compatibility between dissimilar materials is difficult to define when materials are expected to function at high temperatures. 58.5.1.2 Requirements After the initial fusion, it is desirable to have a stable chemical and microstructural composition within the joint zone. This enables consistent and durable joint performance to be obtained. It is undesirable to have continuing chemical activity and diffusion occurring during the operational life of the joint, as the performance can be unpredictable. 58.5.1.3 Potential problems When a fused joint, with or without a thin interlayer, is created, those occurrences which can be detrimental include:  Localised microcracking and flawing of a brittle substrate.  Presence of excessive quantities of brittle phases within the fusion or diffusion zone.  Inappropriate alloy elements present in metallic substrate or interlayer. In some cases heat treatments can be used to reduce thermal stressing within a joint. Chemical and physical incompatibilities are of less concern in mechanically interlocking parts, [See: Chapter 61]. .4 Use of alloy interlayers The majority of interlayer materials studied have been pure metal foils and not alloys. If alloys are used, then a more complex joint microstructure can be anticipated. This is true of braze materials, although useful information is presently available from
