Repository: Jobsy-dev/IPCProject

File: Dataset/clean/6.2017-4670_sentences.txt (part 1 of 2)
Development and Hot-fire Testing of Additively Manufactured Copper Combustion Chambers for Liquid Rocket Engine Applications Paul R. Gradl1, Sandy Elam Greene2, Dr. Christopher S. Protz3 e, AL 35812 Dr. David L. Ellis4, Dr. Bradley A. Lerch5 Dr. Ivan E. Locci6 University of Toledo, Cleveland, OH ds fabrication process development to reduce costs and schedules associated with manufacturing liquid rocket engine components with the goal of reducing overall mission costs.
One such technique being evaluated is powder-bed fusion or selective laser melting (SLM), commonly referred to as additive manufacturing (AM).
The program was designed to develop processes and material characterization for GRCop-84 (a chrome, niobium alloy) commensurate with powder-bed AM, evaluate bimetallic deposition, and complete testing of a full scale combustion chamber.
As part of this development, the process has been transferred to industry partners to enable a long-term supply chain of monolithic copper combustion chambers.
To advance the processes further and allow for optimization with multiple materials, f bimetallic AM chambers.
In addition to the LCUSP program, rograms and hot-fire tests to demonstrate SLM GRCop-84 and other AM techniques.
id oxygen/methane (LOX/CH4) combustion chamber and subscale thrust chambers for 1.2K lb LOX/hydrogen (H2) applications that have been designed and fabricated with SLM GRCop- f 84.
The same technologies for these lower thrust applications are being applied to 25-35K lb main f combustion chamber (MCC) designs.
This paper describes the design, development, manufacturing and testing of these numerous combustion chambers, and the associated lessons learned throughout their design and development processes.
Nomenclature AM = Additive Manufacturing BSE = Backscatter Electron CT = Computer Tomography DED = Directed Energy Deposition DMD = Direct Metal Deposition DMLS = Direct Metal Laser Sintering EB = Electron Beam welding _______________________________ 1 Combustion Devices Engineer, e, AL 35812 2 Combustion Devices Engineer, e, AL 35812 3 Combustion Devices Engineer, e, AL 35812 4 Materials Research Engineer, 135 5 Materials Research Engineer, 135 6 Principle Researcher, University of Toledo, Toledo, OH 43606 American Institute of Aeronautics and Astronautics 0764-7102.6/4152.01 :IOD | gro.aaia.cra//:ptth | ,81 yluJ no SIONILLI FO YTISREVINU yb dedaolnwoD AIAA 2017-4670 AIAA Propulsion and Energy Forum 10-12 July 2017, Atlanta, GA 53rd AIAA/SAE/ASEE Joint Propulsion Conference This material is declared a work of the U.S. Government and is not subject to copyright protection in the United States.
EBM = Electron Beam Melting EBF3 = Electron Beam Freeform Fabrication GH2 = Gaseous hydrogen GRC = Glenn Research Center GRCop-84 = b) H2 = Hydrogen HCF = High Cycle Fatigue HIP = Hot Isostatic Pressing INFCR = Integrated Nozzle / Film Coolant Ring K lb = thousand pounds of force (thrust) f LaRC = t Upper Stage Propulsion LCF = Low Cycle Fatigue LOX = Liquid Oxygen MCC = Main Combustion Chamber META-4 = Methane Engine Thrust Assembly for 4K-lb thrust f MSFC = Marshall Space Flight Center PBF = Powder-bed Fusion SEM = Scanning Electron Microscope SLM = Selective Laser Melting TCA = Thrust Chamber Assembly TIG = Tungsten Inert Gas I.
Introduction A dditive Manufacturing (AM) technologies continue to evolve and mature creating opportunities for application to liquid rocket propulsion systems.
Several new individual techniques and combinations of techniques appear to offer options to mitigate production time and significantly reduce cost and schedule in liquid rocket chambers and nozzles, if the enabling technology challenges can be solved.
Specifically, high pressure/high temperature combustion chambers and nozzles must be regeneratively (regen) cooled to survive their operating environment, causing their design fabrication to be costly and time consuming, due to the number of individual steps and different processes required.
Traditional cooled chambers and nozzles require either the closeout of milled passages or the bonding of tubes together.
AM offers the design and fabrication options not previously possible with other manufacturing techniques including complex internal and integral design features.
This allows for an overall reduction in the assembly and elimination of joints.
Additive manufacturing is not a process that will replace all traditional processes, but it does provide significant advantages, and and nozzles through design, development and hot-fire testing.
While AM processes, specifically powder bed fusion (PBF) or selective laser melting (SLM), have matured over the last decade for a variety of materials, a limited number of metals are available using this process.
SLM for aerospace components has primarily focused on superalloys.
ion (LCUSP) program has advanced the printing process for copper alloys, specifically the RCop-84 (Cu-8 at.% Cr-4 at.% Nb).
This nificantly and also made process parameters and characterization data available to industry to enable commercial supply chains.
Several industry partners have continued to advance the GRCop-84 material in addition to exploring other copper- alloys such as C-18150, C-18200, C-18000 and Glidcop.
The design focus for the SLM process of the GRCop-84 material has been on combustion chambers, where high- strength and higher thermal conductivity are required.
GRCop-84 was developed at GRC as a non-heat treatable copper-alloy for reusable combustion chambers that increases strain and fatigue capabilities over traditional copper- alloys.
GRCop-84 has been an ideal material suited for the SLM processing.
Through a variety of complementary projects to the LCUSP program, ustion chambers using the SLM process and captured significant lessons learned.
Combustion chambers provide an ideal component for AM to contain the high pressure coolant and route the inlet and outlet manifold distributions.
AM replaces several traditional processes into a single build step, but does require several post-processing operations, which will be discussed later in this paper.
Traditional channel wall combustion chambers have been fabricated using a vacuum-casted and subsequent spun-formed or near net shape forged copper American Institute of Aeronautics and Astronautics 0764-7102.6/4152.01 :IOD | gro.aaia.cra//:ptth | ,81 yluJ no SIONILLI FO YTISREVINU yb dedaolnwoD liner1.
The liner is then final machined and slotted to form the coolant channels and required hotwall thicknesses.
Closeout processes for the channels have included electrodeposition of copper and nickel or various methods of furnace and vacuum brazing, including pressure-assisted or Hot Isostatic Pressing (HIP) brazing2,3,4.
SLM offers a new approach to fabricate pre-closeout coolant passages and makes alternate processes viable for creating a structural jacket, and these new processes can significantly reduce fabrication costs and schedules.
For nozzles, additive techniques such as SLM, directed energy deposition (DED) and direct metal deposition (DMD) offer the opportunity to “print” one-piece units.
ew AM techniques to determine their viability and to better understand the available savings offered.
These techniques include:  SLM or Powder-bed fusion, also known as Direct Metal Laser Sintering (DMLS)  Laser Cladding such as Directed Energy Deposition and Direct Metal Deposition  Freeform Blown Powder Deposition  Arc-based Deposition  Electron Beam Freeform Fabrication  Cold Spray Deposition  Hybrid techniques using a combination of the above techniques and also hybrid additive /subtractive technologies While LCUSP was the primary development program, the benefit of the AM GRCop-84 process was realized early and several other programs were spun-off to enable further lessons learned of the process.
rojects to advance the technology readiness level (TRL) and manufacturing readiness level (MRL) for the GRCop-84 additive manufacturing process as well as downstream processing techniques.
These design, development, manufacturing and test projects have enabled various lessons learned.
They include lessons in the design process, processing of SLM supply chain from powder to complete part, post-processing, bimetallic deposition, and test operations of the AM components.
These projects took place over 3 years from 2014 through 2017 and development work continues to improve upon the existing design and manufacturing processes being applied to other programs.
Additionally, industry vendors have picked up much of the development work to continue the longer-term supply chain.
The projects that will be discussed in this paper include the following: 1) Low Cost Upper Stage Propulsion (LCUSP) Program for 35K lb Engines f 2) Thrusters for Liquid Oxygen (LOX)/Methane In-Space engine applications 3) 1.2K-lb Subscale Workhorse Test Chambers f a) One-Piece workhorse b) Two-Piece workhorse c) Interchangeable Additive Liner Slip Jacket Chamber Each of these programs had varying objectives to advance the AM technology.
This included detailed design and analysis tools relative to the GRCop-84 AM process (design-for-AM), optimization of the AM build process, determining build feature limitations, post-processing (including powder removal, inspections, HIP, plate removal), assembly operations using welding techniques, machining strategies, and gathering hot-fire test data and build time on the AM material.
The additive process provided the opportunity to complete builds of several chambers and feedback into the design cycle.
Much of this learning was accomplished through build failures.
The most common build failures observed were gross and micro-cracking resulting from residual stresses and material lifts caused by the re-coater arm/blade catching and often combined with short powder feeds.
These build failures have led to redesigns of the chambers.
The generic design changes to eliminate future failures often included thinning of material, addition of varying support features, or changing angles of walls and overhangs.
II.
Overview of SLM GRCop-84 Processing and Material A variety of copper-based alloys such as NARloy-Z (Cu-3 wt.% Ag-0.5 wt.% Zr) and C-18150 have been used for combustion chambers in prior and current programs5.
Development work of GRCop-84 under the LCUSP program has advanced additive manufacturing of GRCop-84.
Work is ongoing with plans to hot fire test at least one such section in the Fall of 2017 as discussed below, but some preliminary material properties have been generated on SLM processed GRCop-84 that indicate that the liners will have properties consistent with conventional wrought product tested under the Reusable Launch Vehicle - Second Generation (RLV 2nd Gen) program6.
In SLM, a layer of powder tens of microns thick is spread on a flat plate.
A laser melts the powder where solid material is desired to turn the loose powder into solid metal.
Additional layers of powder are spread and selectively melted to form the desired shape.
Loose powder is subsequently removed when the part is removed from the powder bed.
American Institute of Aeronautics and Astronautics 0764-7102.6/4152.01 :IOD | gro.aaia.cra//:ptth | ,81 yluJ no SIONILLI FO YTISREVINU yb dedaolnwoD Several challenges exist in attempting to consolidate copper-based alloys using SLM.
The first is that copper is highly reflective in the red and near infrared portions of the spectrum where many SLM machine lasers operate.
The second is that the alloys are highly conductive, so any heat put into the powder bed is rapidly conducted away from the melt pool.
These two issues can limit the ability of an SLM laser to effectively melt copper-based alloys and form a fully dense part with no unmelted powder incorporated into it.
GRCop and GlidCop, two alloys that have been considered for rocket engines in the past7, have the unique problem that both are dispersion strengthened by a high melting point phase, Cr Nb and Al O , respectively.
Both of these 2 2 3 phases are less dense than copper and could float to the surface of the melt pool and segregate during SLM processing.
Neither will be melted during normal SLM processing where the temperature of the melt pool is likely only a bit above the melting point of copper.
Finally, SLM processing leaves a surface finish roughly equivalent to the diameter of the powder used.
Typically a powder cut in the -325 mesh (<40 micron) range is used for SLM.
Using the powder diameter as an approximation of the surface finish, the as built surface would have the rough equivalent of a 63 microinch machined surface.
While the exposed surfaces can be machined to a smoother finish, it is very difficult and more likely impossible to machine the interior cooling channels of liners and other SLM parts.
The rough surface will increase turbulent flow during engine operation.
This will increase the pressure drop but also increase the heat transfer to the coolant.
Whether the increased benefits of greater heat transfer outweigh the increased pressure drop are likely going to be specific to each design, but designers do need to address the issue.
It was rapidly discovered that GRCop-84 was easily melted in the SLM process.
Most likely, the 14 vol.% Cr Nb phase is partially responsible for a higher absorption of laser energy than pure copper and results in easier heating initially.
The reflectivity of copper rapidly decreases with temperature, and the powder should absorb more energy from the laser and heat readily8.
The microstructure of the SLM GRCop-84 was examined by sectioning witness samples made at the same time as the liner section.
A typical micrograph is shown in Figure 1.
For purposes of comparison, a micrograph of extruded GRCop-84 is also presented in Figure 1.
In Figure 1, the Cr Nb is the lighter phase disperse in the darker copper matric.
(a) As-Extruded GRCop-84 (b) SLM GRCop-84 Figure 1.
Backscattered Electron (BSE) Scanning Electron Microscope (SEM) Images of (a) Extruded and (b) SLM GRCop-84.
Two observations were made.
First, the SLM process did not result in segregation of the Cr2Nb precipitates.
This is likely due to turbulence in the melt pool mixing the molten and solid particles.
Once the laser moves away, the liquid-solid mixture would be rapidly solidified by the conduction of heat out of the material through the GRCop-84 substrate.
This apparently did not allow sufficient time for buoyancy effects to segregate the Cr Nb to the surface of the molten copper.
The results was a very uniform distribution of Cr Nb throughout the sample.
The second observation was that the Cr Nb appears to have been refined in size.
The Cr Nb present in the as- 2 2 extruded material is actually an agglomeration of finer Cr Nb particles formed in liquid copper during the gas atomization process.
It appears that thermal and perhaps mechanical forces acting upon the agglomerations break them up and form the finer particles seen in the SLM sample.
This is important because basic strengthening American Institute of Aeronautics and Astronautics 0764-7102.6/4152.01 :IOD | gro.aaia.cra//:ptth | ,81 yluJ no SIONILLI FO YTISREVINU yb dedaolnwoD mechanisms such as Ashby-Orowan strengthening predict that the strength of a material will be increased as the average diameter of the particles is decreased9.
Room tensile testing was conducted on a limited number of as-built specimens and samples that underwent a Hot Isostatic Pressing (HIPing or HIP) to close the fine porosity in the samples.
The HIPing temperature was well above the normal 600 °C (1112 °F) annealing temperature of GRCop-84.
The average stress-strain curves are shown in Figure 2.
Figure 2.
Average Room Temperature Stress-Strain Curves for SLM GRCop-84 in the As-Built and HIPed Conditions.
Three things were immediately apparent.
The first observation was that there was significant anisotropy in the as- built samples between the vertical or Z direction (parallel to the build direction) and the horizontal direction (in the plane of the powder layers).
The horizontal direction was almost 10% stronger, on average than the vertical direction.
The second observation was that the as-built samples were much stronger than the HIPed samples and had lower ductility as measured by the tensile elongation.
These indicate that large compressive residual stresses were present in the as-built samples.
After HIPing, the material, the strengths returned to values similar to those of extruded GRCop-84, and the elongations increased.
This was taken to indicate that there was a full anneal of the GRCop-84 during HIPing.
The third observation was that the tensile elongations of the HIPed SLM GRCop-84 were much greater than those of the baseline extruded material.
It is unclear why the elongations increased, but it is most likely due to the finer Cr Nb particles being more effective at strengthening the copper matrix and allowing the matrix to strain more before failure.
Not shown in Figure 2 but documented elsewhere, HIPing and other high temperature thermal excursions will decrease the strength of GRCop-84 relative to the baseline extruded material.
In this case, the finer Cr Nb particles resulted in additional strengthening and raised the strengths to be equivalent to that of the extruded material.
This improvement indicates a potential benefit to using SLM and similar AM processes to consolidate GRCop alloys.
Creep testing also revealed that the material retains information from the SLM process.
Figure 3 shows a backscattered electron image of a creep sample fracture surface.
Parallel lines were observed on the surface that appear to correspond to the hatch pattern.
These regions normally did not have microvoids that are typical of GRCop- 84 failures.
While there does not appear to have been a severe problem with lack of fusion, these patterns may indicate that there are further improvements possible through improved bonding between layers.
American Institute of Aeronautics and Astronautics 0764-7102.6/4152.01 :IOD | gro.aaia.cra//:ptth | ,81 yluJ no SIONILLI FO YTISREVINU yb dedaolnwoD Low Cycle Fatigue (LCF) occurs in rocket engine liners due to thermally induced stresses when the interior of the liner attempts to expand when heated by the combustion of the fuel while the exterior is both cooled and restrained by the jacket.
Strains can easily exceed 1%.
As noted earlier, the cooling channel walls could not be machined to a smooth surface.
To test the combined effects of both the surface roughness and the SLM processing on the room temperature LCF properties, an LCF sample was additively manufactured that had the conventional polished exterior surface but also had a circular channel extending the length of the sample.
The channel was not machined and retained the as-built surface finish.
As can be seen in Figure 4, the LCF samples initiated cracking on the rough interior surface at multiple locations as expected.
The cracks appeared to grow in a manner consistent with prior Figure 3.
Fracture Surface Of Creep Sample.
(Photos LCF testing of GRCop-84.
The LCF lives of SLM courtesy of Phenom).
GRCop-84 are compared to results for prior LCF testing of GRCop-84 consolidated by HIPing using the same parameters as the SLM material in Figure 5.
Not unexpectedly, the lives were reduced, but the reduction was relatively small, given the extremely rough interior surface.
While not tested yet, it is likely that conventional smooth LCF samples will have as good or better properties than the conventionally processed materials tested previously.
Figure 4.
Fracture Surface of LCF Specimen Showing Multiple Initiation Sites and Cracks Emanating from the Rough Interior Surface.
American Institute of Aeronautics and Astronautics 0764-7102.6/4152.01 :IOD | gro.aaia.cra//:ptth | ,81 yluJ no SIONILLI FO YTISREVINU yb dedaolnwoD Figure 5.
Room Temperature Low Cycle Fatigue Lives of HIP Consolidated and SLM Processed GRCop-84.
For reusable rocket engines, creep and other time dependent properties become a concern.
The SLM GRCop-84 was tested at 500 °C, 650 °C and 800 °C (932 °F, 120 °F and 1472 °F) at various stresses.
The strain was measured using an optical measurement system.
Both the steady-state creep rate and rupture life were determined.
Creep rate results for the 650 °C testing are shown in Figure 6.
Compared to conventionally processed GRCop-84 samples, the SLM GRCop-84 samples have a much lower creep rates and longer creep lives.
The slope of the creep rate curve is equivalent, which means that the creep stress exponent remains the same.
The consistency between the two data sets indicates that the creep mechanism remains constant.
Most likely, the finer Cr Nb particles act as more efficient pinners of grain boundaries and dislocations, thereby strengthening the SLM GRCop84 better and increasing the creep properties.
It has been noted in the past that GRCop-84 has significant scatter in creep testing.
That can be seen in the conventional material results shown in Figure 6.
In contrast, the SLM results fall almost perfectly on a straight line, and where repeats have been done in the testing, excellent repeatability is observed.
The cause of this improvement must lie with the SLM process since the test rigs and the material remains otherwise constant.
Regardless of the cause, S-basis minimum creep properties are improved due to the lack of variability.
Overall, the properties of SLM GRCop-84 are equal to or exceed the properties of conventionally processed GRCop-84 with the exception of the LCF lives.
The LCF lives are shortened by the multitude of crack initiation sites that result in premature failure of the sample.
The benefits of SLM processing may extend to some other additive manufacturing processes.
Electron Beam Melting (EBM), which also has a turbulent melt pool, likely will have similar results.
Other processes such as binder jet printing where there is no mechanism to refine the Cr Nb particles will likely not result in improved properties.
More likely, the mechanical properties will remain similar to the HIPed or extruded and thermally cycled conventional GRCop-84.
American Institute of Aeronautics and Astronautics 0764-7102.6/4152.01 :IOD | gro.aaia.cra//:ptth | ,81 yluJ no SIONILLI FO YTISREVINU yb dedaolnwoD Figure 6.
650 °C (1472 °F) Creep Rate of Conventionally Processed and SLM GRCop-84.
III.
Low Cost Upper Stage Propulsion (LCUSP) Program Starting in 2014, logies and design tools aimed at reducing the costs and manufacturing time of regeneratively cooled rocket engine components LOX/hydrogen (H2) systems.
LCUSP is a multi-center project with the project management and design leads at the Marshall Space Flight Center (MSFC).
MSFC is also the lead in developing and optimizing the SLM manufacturing process for GRCop-84.
Langley Research Center (LaRC) is the lead in developing and optimizing the Electron Beam Freeform Fabrication (EBF3) manufacturing process to direct deposit a nickel alloy structural jacket and manifold preparation regions onto an SLM manufactured GRCop-84 chamber.
GRC is the lead in developing and characterizing materials properties and characterization for both the SLM manufactured GRCop-84 and the EBF3 Inconel and the joint between the two.
One of LCUSP’s goals is to advance these technologies to the level that can then be used to fabricate a test article to advance the TRL of the techniques10.
Testing of a 4K lb thrust class methane cooled chamber printed from GRCop- f 84 has been completed, as discussed below, advancing the TRL of printed GRCop-84 in these applications.
A 35K lb f thrust chamber assembly (TCA), as shown in Figure 7, is under fabrication to demonstrate the bi-metallic technology of EBF3 jacketing applied to SLM GRCop-84.
In addition, this thrust chamber assembly (TCA) will include an integrated nozzle / film coolant ring (INFCR) designed and procured by LCUSP to advance one-piece SLM Inconel nozzle technology.
And finally, testing will conclude with the addition of a Carbon-Carbon (C-C) nozzle extension as a pathfinder to evaluate high temperature, domestically produced, C-C radiatively-cooled extensions for upper stage engines11.
The LCUSP TCA is to be tested at MSFC with a previously demonstrated SLM injector at a chamber pressure of approximately 1400 psi12,13.
Under LCUSP, AM technologies in SLM GRCop-84 and EBF3 Inconel 625 have been significantly advanced.
In general, properties are in family with traditionally manufactured GRCop-84 with the exception of High Cycle Fatigue (HCF) life as previously described.
This reduction in life is likely due to the inherent surface roughness of the SLM process, and it is believed that in applications where surface finishing operations can be applied, this life would be comparable to traditional GRCop-84, as well.
Sections for a fully printed 2-piece chamber are shown in Figure 8, and the LCUSP unit that is planned for hot-fire testing is shown in Figure 7b.
American Institute of Aeronautics and Astronautics 0764-7102.6/4152.01 :IOD | gro.aaia.cra//:ptth | ,81 yluJ no SIONILLI FO YTISREVINU yb dedaolnwoD Figure 7.
(a) LCUSP Thrust Chamber Assembly and (b)Hot Fire Test Article after joining and EBF3 Deposition – Image (b) Courtesy Karen Taminger Figure 8.
3D Printed Chamber Sections for LCUSP.
Figure 9 shows an example of the low porosity that can be achieved when SLM processing GRCop-84.
As the process was developed it became clear that faster laser scan speeds produced more porosity in general, however trials also showed that porosity could be reduced with a HIP cycle.
In the baseline process selection, a trade was made to accept some porosity in the un-HIPed state in order to speed the fabrication of parts, having demonstrated that the HIP cycle could produce results like shown below.
In addition to the material properties characterization of the SLM GRCop-84, one sample with a hot wall thickness characteristic of liquid rocket combustion devices, with characteristic coolant passage dimensions over a 1” length, has been proof pressure tested to 2000 psia with no signs of leakage, and American Institute of Aeronautics and Astronautics 0764-7102.6/4152.01 :IOD | gro.aaia.cra//:ptth | ,81 yluJ no SIONILLI FO YTISREVINU yb dedaolnwoD a 4K lb thrust class methane cooled chamber has been hot-fire tested after the successful repair of one layer-to–layer f non-lamination.
There are several areas that future GRCop can improve upon the aforementioned process.
The core parameters can be optimized for a higher production rate by increasing the space of hatching before density degradation is observed.
The contours can be further optimized for small improvements in the surface finish.
However, these are marginal improvements on what has proven to be a very robust and successful process development14.
Pre-HIP Pre-HIP Post-HIP Post-HIP Figure 9.
Pre and Post-HIP optical metallography of samples produced in GRCop-84 process development.
Note – The dark area on the right of the lower image is the edge of the sample, not porosity.
The EBF3 process used for bimetallic deposition in LCUSP utilizes a wire, fed in combination with an electron beam gun, to deposit material in an additive fashion and can be seen in Figure 10a 15,16.
Under the LCUSP project, LaRC has been developing processes to join Inconel 625 to SLM GRCop-84.
Results to-date are promising, and samples have been shown to produce bond strengths in family with GRCop-84 parent material strength.
Further process refinement has been performed in the last several months to address issues related to geometry and heat loading in the fabrication of a large combustion chamber, and the result is the unit shown in Figure 7b that is expected to undergo hot-fire tests.
An example of the specimen failure can be seen in Figure 10b within the GRCop material.
a b Figure 10.
(a) EBF3 Process and (b) Pull test specimen after test to failure on the GRCop-84 to EBF3 Inconel 625 bond interface.
American Institute of Aeronautics and Astronautics 0764-7102.6/4152.01 :IOD | gro.aaia.cra//:ptth | 7102 ,81 yluJ no SIONILLI FO YTISREVINU yb dedaolnwoD A.
LESSONS LEARNED UNDER LCUSP As the initial design was underway, the team was aware of historical lessons learned from SLM fabrication.
Therefore, early builds consisted of wedges of the more complex geometries that would need to be printed.
These wedges, like the one shown in Figure 11, demonstrated that features were printable before the team committed to full builds of chamber halves.
Additional trial pieces were also printed to characterize the coolant passage feature sizes that would result from a certain model geometry.
These articles were structured light scanned as shown in Figure 11 and demonstrated that for channel sizes down to 0.030”, no model corrections were needed and the channels could be expected to be held to +/- 0.001”.
a b Figure 11.Structured light scan of a channel sizing part used to confirm model to as-built channel sizing.
Structured light scanning was also used as the parts flowed through the entire processes.
One result of these scans, like the ones shown in Figure 12a, was to show that the SLM chamber halves held to <0.005” near the build plate and about 0.010” at the opposite ends of the build (maximum Z-height).
Other scans later in the process flow show how the liner I.D.
moved as further processes (HIP and EBF3) were completed.
HIP of the SLM liners resulted in nearly no movement, while the EBF3 process had two interesting results.
The first that the inner radius of the liner shrank on order of 0.070” and second that the exit diameter of the throat spool expanded outward [see Figure 12b].
This second result was mitigated later builds as the process flow was changed to reduce the amount of Inconel that will be deposited to the part and replace that with a forged close-out for the manifolds.
a b c Figure 12.
(a) Structured light scans of post SLM, post HIP chamber halves, (b) post-EBF3 deposition and post HIP joined unit and (c) 2D cross section of post-EBF3 deposition.
As SLM parts are typically printed in a full bed of powder, the powder must be removed from internal passages after the build completes.
While this was considered a risk early on, because of the two-piece design of the LCUSP chamber, powder clearing was accomplished in 2 days.
Pressurized air and sharp blows to the build plate were the American Institute of Aeronautics and Astronautics 0764-7102.6/4152.01 :IOD | gro.aaia.cra//:ptth | ,81 yluJ no SIONILLI FO YTISREVINU yb dedaolnwoD primary methods utilized.
Because all individual passages were exposed at the mid-chamber joint, it could be confirmed that each passage was clear.
Water flow testing (see Figure 13) was performed to visually confirm that all channels were cleared by the gas flow, and it was discovered that one of the channels was partially blocked.
Water pressure and sharp blows cleared this passage also.
Later designs for other parts included SLM printed manifolds, and powder removal in these cases was more difficult as discussed later in this paper.
Figure 13.
Water flow testing to confirm all channels were clear.
In the LCUSP chamber design, one inlet feeds three channels, as illustrated by the flow shown.
As the required chamber length exceeded the build box dimensions of the SLM machine utilized for fabrication of these parts, a method of joining the two chamber halves had to be developed.
An EB weld was selected, as the parts would be in LaRC’s EBF3 machine for deposition.
The LaRC developed process parameters for the EB weld of SLM GRCop-84 and demonstrated it on SLM trial rings as shown in Figure 14.
This also resulted in process efficiencies as the parts were then already on the mandrel and ready for the next phase, Inconel jacket deposition, as soon as the EB beam weld was complete at the halves.
While the initial attempt on this joint was successful, in order to further ease fabrication the joint has been further refined to create a continuous copper alloy substrate for the Inconel deposition.
a b c Figure 14.
Chamber Halves Joint Trial EB Weld.
Structured Light Scanning was found to be a highly effective tool for characterization of the results of these additive processes.
Scanning provided data relative to positional tolerance and feature sizes of SLM parts, data about movement of the materials as they were subjected to these additive processes and data that could be used to compare the as-modeled parts with the as-deposited state post deposition.
Figure 15 shows an example of the scan data compared to the model data for an early manufacturing demonstrator unit.
The green is the scan data and the black line is the model.
Several features become clear.
First, the green line is inside of the black line on the top of the figure below, showing how the part compressed toward the centerline.
The top black line is the SLM GRCop-84 substrate and did not have Inconel deposited in that region, so the movement represented movement of the substrate.
Second, regions where the process limitations prevented deposition of the minimum required material are shown as regions where the green line is far outboard of the black line.
This information is useful for iterating on future redesigns and serves to quantify the limits of the types of features that can be deposited.
Note that more material deposition is not an unrecoverable flaw as it can be machined away, but it does add cost and the potential for additional residual stresses to build up as compared to a minimal deposition.
And finally, regions where the green line is in board of the black line show regions where not enough material went onto the part.
With additive processes, it is possible to end up with too little material on a part if the process does not American Institute of Aeronautics and Astronautics 0764-7102.6/4152.01 :IOD | gro.aaia.cra//:ptth | ,81 yluJ no SIONILLI FO YTISREVINU yb dedaolnwoD feed material at the right time.
This is compared to subtractive machining, in which the tool must make contact in an undesired region in order to have more material removed than planned.
Part scanning and comparisons likes these serve as relatively quick checks to confirm the additive process deposited enough material.
Figure 15.
Comparison of Design Model (CAD) and post EBF3 Structured Light Scan Data Outer Mold Lines to Check for Minimum Material in All Locations.
[Courtesy of Will Brandsmeier, ation of structured light scanning with CT information and the design model were utilized together proved very valuable in these additive processes, as well.
Figure 16 shows how the structured light scan, the CT scan, and the model can be overlaid to provide a rapid assessment of both the external feature characteristics of the AM part as well as the internal feature characteristics as compared to the model also.
In Figure 16 it can be seen that the inside of the manifold contours did not match the curve of the design.
This information can be utilized to estimate knock-down factors for use in revised structural modeling of the as-built geometry.
A0001 Barrel section alignment Yellow -CAD White -3D Scan Grey -CT Scan Figure 16.
Overlay of Design (CAD), Structured Light Scan (3D Scan) and CT Scan Information.
[Courtesy of Will Brandsmeier and EM20, to the model geometry were found to be very useful for disposition discrepancies.
On demonstrator unit, it was evident that some EBF3 Inconel 625 had collected in the region of the coolant passage inlets and outlets, but external visual inspections were indeterminate as to whether the passages were blocked.
CT scans were taken.
Overlaying these scans with the model served to orient the viewer as to what the CT slice in that region should look like.
When coolant passages are built in to the part and turn back to allow for manifolding, it creates some potentially confusing slices that contain multiple sets of passages.
The overlay of the model showed that American Institute of Aeronautics and Astronautics 0764-7102.6/4152.01 :IOD | gro.aaia.cra//:ptth | ,81 yluJ no SIONILLI FO YTISREVINU yb dedaolnwoD in this case clearly that the passages were blocked.
This information was critical in order to disposition the part and to help make an informed decision as to whether repair or rebuild would be a more effective go-forward solution.
To date, development units have been fabricated and destructively evaluated to understand the full process development.
A final printed and cladded unit is currently in fabrication.
The LCUSP project will begin hot-fire testing at MSFC Test Stand 116 in Summer 2017 after the final unit has been produced.
IV.
GRCop-84 Methane Engine Thrusters At MSFC Since 2005, MSFC has been designing, fabricating, and hot-fire testing thruster components for LOX/methane applications at thrust levels up to 7000 lb17,18,19,20.
Along with injectors and igniters, a variety of f chamber designs have been evaluated.
Recently, MSFC has been designing chambers for regenerative cooling with methane21,22.
The initial unit was fabricated as a throat section with AM using Inconel 718, and after it was successfully hot-fire tested, a similar throat section unit was fabricated at MSFC with SLM using GRCop-84.
Shown in Figure 17, the coolant channels were printed into this first GRCop-84 design, so that no separate closeout layer was required.
Since the operating pressures were low enough, this unit did not require a separate structural jacket – the thickness of the copper was sufficient for containing pressure.
The design included unique features to gather discrete data for evaluating performance and anchoring thermal models for methane cooled systems.
Additional printed features included the inlet and exit manifold volumes, along with an inlet boss for a threaded interface.
The only welding required was to attach the forward flange.
This flange, which provided the bolt hole pattern to mate the chamber with adjacent hardware, had to be welded on since its diameter would not fit in the print volume available with the Concept Laser M2 unit at MSFC.
The only machining required was tapping threads for each port and polishing for the mating seal surface.
Figure 17.
Methane Cooled SLM GRCop-84 Throat Section Chamber.
This unit required multiple print attempts and design changes were made after each to produce a successful part.
Figure 18 shows the unit on its build plate.
In early attempts, printing failed in the open volume of the inlet manifold.
The open volume had to be reshaped with proper angles and varying support features to achieve success.
Similar angles were included in the exit manifold volume.
Also in the upper portion of the chamber, additional material had to be printed in to properly support the upper edge.
American Institute of Aeronautics and Astronautics 0764-7102.6/4152.01 :IOD | gro.aaia.cra//:ptth | ,81 yluJ no SIONILLI FO YTISREVINU yb dedaolnwoD Figure 18.
Methane Cooled GRCop-84 Throat Section on Build Plate.
Hot-fire testing was completed on this throat section chamber at MSFC Test Stand 115 (TS115) in July 2016.
Figure 19 shows the unit installed on the facility, along with an image of a hot-fire test.
Figure 19.
Methane Cooled SLM GRCop-84 Throat Section Chamber Mounted & Hot-fire Tested at MSFC TS115.
[Photo credit: David Olive/MSFC] The data from this methane cooled throat section chamber was used to optimize the design for the full length chamber used in MSFC’s Methane Engine Thrust Assembly for 4K lb (META4).
META4 includes a LOX/methane f injector and igniter, previously developed and demonstrated at MSFC, mated with a full length, regeneratively cooled, GRCop-84 chamber fabricated with SLM.
Due to its overall length, the chamber is printed in two sections to fit in the print envelope in the available Concept Laser M1 and M2 machines.
