Repository: Jobsy-dev/IPCProject

File: Dataset/clean/6.2017-4670_sentences.txt (part 2 of 2)
Development and Hot-fire Testing of Additively Manufactured Copper Combustion Chambers for Liquid Rocket Engine Applications Paul R. Gradl1, Sandy Elam Greene2, Dr. Christopher S. Protz3 e, AL 35812 Dr. David L. Ellis4, Dr. Bradley A. Lerch5 Dr. Ivan E. Locci6 University of Toledo, Cleveland, OH ds fabrication process development to reduce costs and schedules associated with manufacturing liquid rocket engine components with the goal of reducing overall mission costs.
Chamber sections for the first unit were printed at MSFC, while those for the second unit are being printed at Arctic Slope Technical Services (ASTS) in Huntsville, AL.
Liquid methane is provided to the inlet manifold at the aft end.
An open volume for this manifold is printed in, but the complete volume is created by welding on the closeout of the manifold.
While the entire manifold structure could have been printed, MSFC intentionally left the printed portion of the manifold open to allow for easier powder removal and channel inspections.
The closeout portion of the manifold was machined from a traditional copper alloy.
At the forward end, the open manifold allows the fuel to be directed into the fuel side of the mating injector.
This open area of the printed structure also allowed for easy powder removal.
A forward copper flange was welded on to create the bolt patterns required for the injector assembly and facility mounting.
Using SLM allowed unique coolant channel features to be included, since for this design, the methane coolant operates in subcritical conditions, with a phase change occurring just upstream of the throat.
Hot-fire testing on the first META4 unit was successfully performed in March 2017.
Figure 20 shows the completed assembly installed at MSFC’s TS115 and an image of one of the hot-fire tests.
Test conditions challenged American Institute of Aeronautics and Astronautics 0764-7102.6/4152.01 :IOD | gro.aaia.cra//:ptth | ,81 yluJ no SIONILLI FO YTISREVINU yb dedaolnwoD the GRCop-84 chamber at high mixture ratio (MR) conditions, and the chamber remained well overcooled, showing high performance margins for potential throttle conditions.
The results for this initial META4 chamber were used to determine design changes required for the second unit to make fabrication and assembly efforts easier, while still maintaining high performance.
The second META4 chamber unit is expected to be completed and available for testing at MSFC in October 2017.
An alternate version of META4 has been designed to create a smaller thruster for potential engine applications.
The inner diameter (I.D.)
of the META4 chamber at the injector end is close to 6”, in order to use an available, high performance injector developed under previous LOX/methane technology programs at MSFC.
META4x4 uses an injector end I.D.
of 4” to create the same design and operational features as META4, but packaged with a smaller injector that still allows 4000 lb thrust at a slightly higher chamber pressure.
The first unit of META4x4 is expected f to be available in late 2017.
A smaller version of META4 is also being developed as MET1 – Methane Engine Thruster for 1000 lb.
This unit f can be used for engines that require lower thrust, or it can be clustered for higher thrust applications.
The MET1 assembly will use an injector printed with SLM Inconel 625, along with an SLM GRCop-84 chamber.
Its smaller, regeneratively cooled chamber requires a shorter length that can be printed in one-piece, instead of the two piece design for META4 and META4x4.
Figure 21 shows a conceptual image of MET1.
Its chamber and injector are currently being printed at MSFC, and the first completed MET1 assembly is expected to be available for testing at MSFC later in 2017.
Figure 20.
META4 Mounted & Hot-fire Tested at MSFC TS115.
[Photo credit: David Olive/MSFC] Figure 21.
MET1 Concept Unit.
American Institute of Aeronautics and Astronautics 0764-7102.6/4152.01 :IOD | gro.aaia.cra//:ptth | ,81 yluJ no SIONILLI FO YTISREVINU yb dedaolnwoD V. 1.2K Chamber GRCop-84 Development A 1.2K-lb thrust LOX/H2 chamber was designed to replace a heritage chamber (vintage 1960’s design) for use as f a new workhorse unit for MSFC TS115 subscale component testing.
Due to the overall size of this chamber, it was a prime candidate to use the AM GRCop-84 process.
The chamber was designed as an integral one-piece unit to fit within the standard 250x250x250mm build boxes for the Concept Laser M2 at MSFC and various vendors.
The size of this hardware was also ideal for lower-cost fabrication and validation through hot-fire testing.
A series of these workhorse chambers were designed that allowed for varying configurations as the process was being developed and lessons learned.
The development 3D printed chambers included: 1) One-piece combustion chambers, 2) Two-piece chambers, 3) bimetallic chambers and, 4) Slip-Jacket chambers.
The objectives of these chambers were to allow iterations of design changes while understanding the process and minimize test cost to prove the technology in a relevant environment.
These new workhorse chambers were designed to meet chamber pressure up to 1100 psia and a range of MR requirements, in addition to 2000 psig coolant pressure for both water-cooling and gaseous hydrogen cooling.
The nozzle contour aft of the throat was modified for full expansion of the flow to allow for longer nozzles to be tested, such as composite nozzle extensions and regeneratively-cooled channel wall nozzles23.
The channels were optimized to minimize wall temperatures with pressure drop being a secondary consideration since it is used as a development workhorse unit.
This enabled a rapid design process and minimized material for additive manufacturing.
The baseline SLM chamber design channels had varying cross sectional area in the barrel, throat and nozzle sections.
The SLM design allowed a smooth transition design between varying aspect ratios to minimize pressure drop in these regions.
A constant hot wall thickness was maintained.
The maximum wall temperatures are shown in Figure 22 and they are within previous test experience for the GRCop-84 material24.
Figure 22.
Thermal Analysis of 3D Printed GRCop-84 1.2K-lbf chamber (Ref.
Van Luong/MSFC).
A. One-Piece Chamber Development The design of the one-piece chamber shown in Figure 23 included integral features such as the liner and coolant channels, inlet and outlet manifolds and associated ports, as well as the forward and aft attachment flanges.
All features were designed to meet the maximum 45-degree overhang rule with the exception of the small features such as the channels25.
American Institute of Aeronautics and Astronautics 0764-7102.6/4152.01 :IOD | gro.aaia.cra//:ptth | ,81 yluJ no SIONILLI FO YTISREVINU yb dedaolnwoD Figure 23.
Additive design features in the 1.2K LOX/GH2 Combustion Chamber.
The initial SLM build of the one-piece chamber was completed at the MSFC materials lab.
This build used a mix of virgin and recycled GRCop-84 powder, although exact mixing was unknown.
The total build time for the chamber was approximately 14 days.
Following completion of the build and removal from the build box, a start-stop knit line could be observed and also an area on the outer surface where some slight material curls were present.
An initial attempt was made to remove powder from the chamber using a series of dead blows to the build plate and within thickened areas of the additive chamber.
The chamber was then sent for Computer Tomography (CT) scanning to verify powder removal from the channels and manifolds.
The first CT scan revealed a significant amount of powder was present with >60% of the channels still blocked, as shown in Figure 24.
It was determined the best method to continue with powder removal was to drill and tap the ports to allow for pressurized air to help with powder removal.
The chamber remained on the build plate for this operation.
The ports were each tapped manually using the port top surface as a primary datum and the outer circumference as the secondary datum for centerline alignment.
A lesson learned has been to set up the ports manually (individually) for tapping instead of an automated computer numerical control (CNC) setup due to potential distortions from the build process.
At this stage of fabrication small cracks were observed in the thinner regions of the ribs.
These cracks were likely due to several conditions: 1) A stress riser as an artifact of the design, 2) Microcracks during solidification from the build, 3) A low cycle fatigue (LCF) or HCF condition present during the mallet blows from powder removal and machining of the ports, and 4) Brittleness of the material prior to the HIP conditioning26.
These cracks were monitored and saw some slight growth during continued powder removal operations.
Following the port tapping, additional attempts were made at powder removal but continued to be a challenge.
There was no visible powder emanating from the chamber after continued rotation and mallet impacts.
It was determined that the build plate would dampen the mallet blows and not much of that energy was being imparted into the areas needed.
The chamber was then removed from the build plate with a band saw; the build plate removal would have typically been completed following HIP.
Several attempts were made to remove the powder including high pressure gaseous nitrogen (GN2) purges in conjunction with mallet impacts.
A fair amount of powder was observed emanating from the part during these operations.
However, an additional CT scan was run showing that 40% of the channels were still blocked.
Several more attempts were made at powder removal, and it was finally decided to cut a groove in the outer diameter (OD) to allow direct access to the channels.
American Institute of Aeronautics and Astronautics 0764-7102.6/4152.01 :IOD | gro.aaia.cra//:ptth | ,81 yluJ no SIONILLI FO YTISREVINU yb dedaolnwoD Figure 24.
Computed Tomography (CT) scan data of One-piece 1.2K chamber with channel blockage.
The OD groove allowed for small diameter wire to be traversed up and down each one of the channels to help loosen and remove the powder.
Several passes were made using this technique in addition to allowing the chamber (channels) to soak in alcohol for more than 12 hours and the use of alternating shop air within each of the channels.
These techniques finally cleared a majority of the powder.
A water flow test was conducted from the forward and aft end of the chamber revealing that each of the channels were flowing.
A final CT scan was not conducted based on the visual evidence from the water flow test.
A GN2 purge was maintained on the chamber to dry prior to HIP operations.
It was suspected that some of the recycled powder, most of which is sieved, may have caused some clumps to form due to the finer powder sizes.
Other sources of contamination, such as moisture could have also been present - although that was unlikely since the powder was trapped within the channels.
These channel sizes were very similar and, in most cross sections, larger than the LOX/Methane chambers described earlier in this paper.
The chamber was sent for a HIP cycle.
A split ring was machined to match the groove to closeout the channels.
The ring was machined from GRCop-84 billet stock as a cylinder and then electro-discharge machined (EDM) to provide the split.
The first ring was fit for welding and observed to have a significant gap.
A visual and caliper inspection revealed that the initial groove, cut prior to HIP, had deformed slightly after the HIP, causing the gap.
The OD groove on the chamber was skim cut on both sides on the lathe and a second split ring manufactured to precisely fit.
The split ring was EB welded using a root penetration pass and a secondary cosmetic EB final pass.
Initial development work demonstrated approximately the appropriate depth of penetration for the chamber weld, which required elevated EB weld parameters as typical with copper.
The axial splits in the split ring were also initially EB welded and then cleaned up using a manual tungsten inert gas (TIG) repair.
Several new cracks were also observed following the HIP cycle in the same location of the flange support ribs.
Some of the cracks were observed in the area of one of the forward end outlet ports.
All of these cracks were repaired using TIG and compatible filler material.
This initial chamber was proof tested after all welding, but several hot wall pinhole leaks were discovered at low pressures.
The completed chamber and subsequent leaks can be seen in Figure 25.
Initial EB weld setup demonstrated that consistent depth of penetration could be maintained with room temperature welding operations.
However, as the copper heated up during welding of the full chamber, the depth of penetration increased by 2-3x that of the room temperature samples.
The hot wall leaks were evident in the areas of the channels and not in the area of lands.
This would support the increased penetration due to the increased heating of the material.
American Institute of Aeronautics and Astronautics 0764-7102.6/4152.01 :IOD | gro.aaia.cra//:ptth | ,81 yluJ no SIONILLI FO YTISREVINU yb dedaolnwoD a b c Figure 25.
Completed 1.2K One-piece chamber: a) Completed chamber with EB weld of split ring and repairs of cracks, b) pinhole leaks during water flow from forward end, c) Pinhole leaks as seen from aft end in the area of the EB weld split ring.
Although this one-piece chamber was not tested, it provided several lessons learned during the design and development of AM GRCop-84-based combustion chambers.
Several features have been modified to mitigate potential cracking during builds or during post-processing operations.
Welding operations for the GRCop-84 were also developed that allows for future chambers to be welded using EB or TIG.
Other design approaches were also learned during this one-piece chamber to aid with powder removal and other post-processing to reduce overall development cycle time.
B. Two-piece chamber development Due to many of the issues discovered with the one-piece chamber assembly, a two-piece chamber assembly was designed that incorporated the lessons learned from the one-piece.
Although the development process for the first unit of the one-piece chamber was described above, several additional units were attempted and found build failures during the SLM process following several design changes.
These build failures included damaging the coater arm/recoater blade, which led to subsequent non-uniform material sintering and ultimately a unrecoverable build failure.
Another build failure frequently discovered was curling of the material due to unsupported regions of excessive heat sinks.
Based on the series of failures, the two-piece chamber was designed and fabricated.
The design of the two-piece was nearly identical to that of the one-piece including variable channels and integral manifolds and inlet and outlet ports.
However, the two-piece chamber incorporates two (2) EB welds at the forward end of the chamber to fully close out the manifold area for distribution of the coolant.
This two-piece chamber simplifies the powder removal since each of the channels can be directly pressurized following AM of the initial chamber portion.
The forward manifold closeout is printed in a second print with the flange attached to the build plate.
There is minor post-processing of this part.
The design and AM fabricated two-piece GRCop-84 chamber can be seen in Figure 26.
American Institute of Aeronautics and Astronautics 0764-7102.6/4152.01 :IOD | gro.aaia.cra//:ptth | ,81 yluJ no SIONILLI FO YTISREVINU yb dedaolnwoD The SLM process for GRCop-84 has gone through significant development to produce desirable surface finishes.
The surface finishes do vary per machine and per vendor.
The surface finishes are dependent on a number of variables including sintering and coater arm (powder-refresh) speeds, starting powder size, mix of virgin and recycled powder, oxidation, features, sintering pattern, and post-processing techniques.
These factors are further complicated by the machine and the vendor being used for AM.
Sample pieces were measured during development for the two-piece chamber and produced a surface finish of 400 µ-in.
Other development work being completed has produced surface finishes ranging from 200-500 µ-in.
Surface finish can affect several factors including mechanical properties, heat transfer, and hydraulic pressure drops, but the required surface finish is dependent on the final application.
The as- produced surface finish was found to be acceptable, except for high cycle fatigue (based on properties), for the two- piece and other chambers discussed in this paper.
Figure 26.
Two-piece regen-cooled AM chamber design and fabrication.
Fabricated chamber on the right is shown prior to manifold machining and welding.
AM GRCop-84 chamber printed at ASTS.
C. Interchangeable Hybrid Additive Liner Slip Jacket Chamber Design Additional AM chamber development is being completed at MSFC using copper-alloy liners within a stainless steel 304 slip jacket.
This design uses a variant of the liners from the one-piece and two-piece chambers without the attachments of the manifold plenums.
This simplified design used a series of rubber O-rings providing radial and face seals at the forward and aft ends.
The jacket incorporated the O-ring grooves and a threaded aft capture ring was used to hold the liner in place within the jacket.
This design allows for a quick change-out to test various geometries of channels or changes in materials.
The TCA of the AM-liner with slip jacket and injector is shown in Figure 27.
American Institute of Aeronautics and Astronautics 0764-7102.6/4152.01 :IOD | gro.aaia.cra//:ptth | ,81 yluJ no SIONILLI FO YTISREVINU yb dedaolnwoD Figure 27.
1.2K SLM Printed Regen Chamber with Slip Jacket and O-Ring Design.
The hybrid additive slip jacket chamber completed hot-fire testing in November 2016 at MSFC TS115 using a GRCop-84 liner.
The chamber was hot-fire tested in the as-built condition with no post-processing of the internal coolant channels and minor machining of the external surfaces.
The only machining completed on the external surfaces were mating surfaces.
The surface finishes were acceptable in the as-built condition for this chamber configuration.
The GRCop-84 liner accumulated 2,365 seconds of hot-fire time and 23 starts.
The chamber installed in the test stand can be seen in Figure 28 and hot-fire testing of this chamber seen in Figure 29.
The chamber was removed from the test stand and inspected; no signs or erosion were observed and there was only slight discoloration near the injector.
Based on the condition of the liner, it will be used for additional testing at MSFC.
Figure 28.
Slip-jacket Chamber with SLM GRCop-84 Liner Installed at TS115.
American Institute of Aeronautics and Astronautics 0764-7102.6/4152.01 :IOD | gro.aaia.cra//:ptth | ,81 yluJ no SIONILLI FO YTISREVINU yb dedaolnwoD Figure 29.
Hot-fire testing of the GRCop-84 additively manufactured liner with the stainless slip jacket and Carbon-Carbon nozzle extension27.
The chamber accumulated a total of 2,365 seconds of hot-fire time.
[Photo credit: David Olive/MSFC] A series of additional AM copper-alloy liners was fabricated that mate with the stainless steel hybrid slip jacket.
These liners were fabricated from GRCop-84 and also C-18150 (Copper-Chrome-Zirconium).
The GRCop-84 material has exhibited reusability for extended duration testing during this initial program and previous programs with the vacuum plasma sprayed GRCop-84 material28.
Although the powder can be recycled during the SLM build process, it is still a significant cost.
The C-18150 material is a solution and aged material and provides a significant cost savings for the raw material.
The C-18150 does have an increased thermal conductivity over the GRCop-84 but with reduced strength at operating temperature.
Another alloy being evaluated is Glidcop using the SLM process.
These alloys are being considered as alternate AM materials for chambers and nozzles to enable reduced cost with SLM process scale-up.
ies of GRCop-84 liners and also C-18150 liners produced at MSFC and commercial industry partners.
VI.
Lessons Learned Several chambers for various thrust classes have been designed, developed and fabricated at MSFC.
Each chamber SLM build has offered opportunities to develop lessons learned during the lifecycle and incorporate these into future builds.
A generic process flow has been developed that incorporates some of the lessons learned for the GRCop-84 design and fabrication process.
This process flow can be seen in Figure 30.
Adjust Model / Redesign Design of 3D Printing of Process Model and Chambers for SLM Plastic Setup parts Digital Compare to SLM of Chamber and SLM Wedges Original Model Remove from SLM Tapping of Ports and Computed HIP of Chamber on Chamber and Initial Final Powder Removal Tomography (CT) Build Plate Powder Removal Scan EB Weld of Halves Cladding of Jacket and Welding Operations Final Machine and (if needed) Manifold Weld Preparations for Manifolds, Repairs Inspections (if needed) Figure 30.
Generic process flow for Design and Fabrication of SLM GRCop-84 chambers.
American Institute of Aeronautics and Astronautics 0764-7102.6/4152.01 :IOD | gro.aaia.cra//:ptth | ,81 yluJ no SIONILLI FO YTISREVINU yb dedaolnwoD If a designer does not have internal access to the SLM machines and process, it should be noted that one should be familiar with the post-processing of the part to allow for design features to be incorporated.
Many SLM builds are being contracted out, and in turn the full processing is being pushed onto the vendor.
This includes model preparation, SLM fabrication, powder removal, removal from build plate, support removal, surface preparation, local grinding, heat treatments and final machining.
These pre-processing steps such as model preparation and post-processing steps can have a significant impact on the final quality of the component being built, so one should be familiar or provide specific requirements relative to these.
Although not meant to be an inclusive list, here were some lessons learned during the development of the copper-alloy combustion chambers.
A.
Design of Chambers  For the GRCop-84 AM material, all features must maintain a maximum 45° surface or feature from vertical as common in SLM components.
 Multi-piece additive chambers may allow for a more optimized design in all processing operations as opposed to a single piece chamber.
o Welding can be successful if it simplifies operations such as powder removal and access to internal features for inspection o Chambers should leave one set of channels open to allow for full access to aid in powder removal.
Blocked channels can result in scrapped hardware.
This is not a critical lesson learned, but access to channels has been employed for many successful chambers and caused difficulties on several one-piece chambers.
 Design should accommodate features to allow for proper powder removal.
 Inlet and outlet ports do not have to be integral to the build and can easily be welded during a final operation to simply the build.
o Protruding features were generally where SLM build failures were experienced.
 Design EB weld joints for excess penetration during the process.
o Welding of copper requires excessive heat and penetration varies with temperature, so it changed with longer duration welds.
 Increase the effective area for channel inlet and outlets to account for rougher surfaces or drop-down.
o Overhangs in printing is often required to allow flow at channel inlets and outlets.
 Thick areas should be minimized to eliminate residual stresses o Several SLM builds experienced failures due to the thicker flanges lifting off the build plate.
 Part orientation is critical during the build (for the coater arm), thus the design should be optimized based on minimizing potential damage of the coater arm/re-coater blade.
o Features that can create knife edges should avoid facing normal to the coater arm/blade.
 Account for accurate channel roughness in thermal analyses.
Surface finishes vary depending on the type of material and also vendors.
 Include adequate stock for post-processing and secondary bonding operations, run-outs, and/or machining clean-up required.
 The native CAD files should be compared back to the original model to determine actual build geometry.
 SLM component builds can deform as Z-height increases further from the plate.
 Design of ports to be tapped during powder removal process to obtain good seals for flowing air can help aid with powder removal processes.
B.
Processing of Chambers  Model preparation can have a significant impact on the resolution of features being built.
 Structured light or dimensional full surface scanning should be used continuously throughout all steps of the fabrication cycle to determine and adjust final geometry.
 The as-produced surface finish was found to be generally acceptable for chambers discussed in this paper.
o Surface finishes are dependent on a number of variables including sintering and coater arm (powder- refresh) speeds, starting powder size, mix of virgin and recycled powder, oxidation, features, sintering pattern, and post-processing.
 Powder dose factor is critical as parts get taller to ensure proper lubrication of the coater arm and adequate powder to fill any voids.
 Material density can vary with the height of the build and should be evaluated during development.
American Institute of Aeronautics and Astronautics 0764-7102.6/4152.01 :IOD | gro.aaia.cra//:ptth | ,81 yluJ no SIONILLI FO YTISREVINU yb dedaolnwoD  Starts and stops during builds can be accommodated with proper pre-heating before build continuation.
 Alcohol aided with powder removal from channels and subsequently evaporated from select channels.
 High pressure air or GN2 aided (>500 psia) with powder removal, but requires appropriate ports to be tapped.
 Continuous scans using CT was employed to properly verify powder removal.
 Tapping of ports should be completed in a dry state, without the use of any oils prior to verification of full powder removal.
 Powder removal techniques can cause additional stresses on the component and should be considered during design and analysis of component.
o Mallet blows for powder removal enabled crack growth and created microcracks in some components prior to HIP operations.
 Build direction is very important in how parts may fail with overhangs; 45-degrees max build angle.
o Use of plastic parts or short build wedges/slices to demonstrate build parameters for metal designs can be helpful by pinpointing potential problem areas prior to actual component build.
C. Post-Processing Techniques  TIG braze repair of unbonded SLM parts worked very well; using identical filler material was ideal for successful repairs.
o Include weld wire within SLM builds for use during repairs; this allows for compatible material.
 While removing powder prior to HIP is ideal, it can still be removed after HIP, since all powder may not consolidate.
A high pressure, high flow rate flush can aid with powder removal.
It is recommended to remove as much as possible prior to HIP though.
 Water flow testing should be completed as early as possible in process after powder removal.
 Design for shrinkage and deformation within all processing steps, such as welding and deposition processes.
VII.
Conclusions A process for SLM fabrication for combustion chambers using GRCop-84 copper-alloy has been developed and shown to be feasible for liquid rocket engine applications.
Several chambers in various thrust classes have been designed, developed and fabricated at MSFC.
Each SLM build in all thrust classes has offered opportunities to develop lessons learned and incorporate them into future builds.
GRC has completed significant characterization of the SLM AM GRCop-84 material and data will be available in further reports.
al chamber units as of the publication of this paper in LOX/H2 and LOX/methane environments.
The chambers were hot-fire tested in the as-built condition with no post-process of internal coolant channels and only minor machining on external surfaces.
All AM GRCop-84 chambers tested to date have performed extremely well and have met all performance requirements.
Hot-fire testing will be completed on several future units including the LCUSP Chamber, META4, MET1 and additional 1.2K workhorse units.
A thorough understanding of the entire SLM process from model generation to end application should be understood to make use of lessons learned in processing of copper alloys.
Many SLM builds are being contracted out, which in turn the full processing is being pushed onto the vendor.
This includes model preparation, SLM fabrication, powder removal, removal from build plate, support removal, surface preparation, local grinding, heat treatments and final machining.
These pre-processing steps such as model preparation and post-processing steps can have a significant impact on the final quality of the component being built, so one should have an understanding of and provide specific requirements relative to these.
hot-fire test chambers and combustion devices using GRCop-84, Glidcop and C-18150 copper-alloys.
The LCUSP AM and META4 chambers have been fabricated that maximize the current build limitation of 9.8” diameter with axial welds to maximize the length of the chamber.
crease this scale to larger diameters and also evaluating concepts for multi-piece to enable larger scale AM technologies.
Additive manufacturing of GRCop-84 using SLM has been developed, characterized and shown to meet intended material properties, and validated through hot-fire testing in relevant environments.
This process has the potential to significantly reduce fabrication times for liquid rocket engine combustion chambers over traditional fabrication techniques.
American Institute of Aeronautics and Astronautics 0764-7102.6/4152.01 :IOD | gro.aaia.cra//:ptth | ,81 yluJ no SIONILLI FO YTISREVINU yb dedaolnwoD Acknowledgments A significant team across pment, fabrication and hot-fire testing of GRCop-84, C-18150, and bimetallic combustion chambers.
The authors would like to express appreciation for the expertise in the MSFC materials department for the development of the SLM printing including Ken Cooper, Zach Jones, Jim Lydon, Omar Mireles, and the scanning team John Ivester and Brian West.
Outstanding turn around and support also provided from the CT team, including Ron Beshears and David Myers.
Bob Carter and the GRC materials team has also been instrumental in understanding the process.
Thank you to Karen Taminger and Robert Hafley, and Chris Domack for their continued development of the EBF3 process for LCUSP program.
The authors would like to thank John Fikes, Jeramie Broadway, Eric Eberly, and Tony Kim for their leadership in the LCUSP program.
The fabrication and test team at MSFC have provided outstanding support, including Cynthia Sprader, David Olive, Danny LeMaster, and Danny Holland, and the entire test team at TS115.
Thanks also to Craig Wood, Jeff Clounch and MSFC’s fabrication group.
Dwight Goodman, Will Brandsmeier, Cory Medina, Kevin Baker, Gary Kelly, Ian Johnston, Van Luong and Gregg Jones provided significant design and analysis support.
Thank you to support engineers and technicians in ET10, EM42, EM20 and EM30.
Also, thank you to all the outstanding vendors that are part of the development process: Joe Sims and team at ASTS, Chris Jastrzembski at Linear Mold, Brock Denniston at Stratsys Directed, Sam Wolford at Metals Research.
References 1 Kazaroff, J. M., and G. A. Repas.
Conventionally cast and forged copper alloy for high-heat-flux thrust chambers.
No.
N-87- 16902; al Aeronautics and Space Administration, Cleveland, OH (USA).
Lewis Research Center, 1987.
2 United Technologies Corporation.
STE Thrust Chamber Technology Program.
Final Report under Contract NAS8-37490.
J.M.
and Pavli, A.J.
Advanced tube-bundle rocket thrust chambers.
Journal of Propulsion and Power, 8(4), pp.786- 791.
(1992) 4 Gradl, P. "Rapid Fabrication Techniques for Liquid Rocket Channel Wall Nozzles", 52nd AIAA/SAE/ASEE Joint Propulsion Conference, AIAA Propulsion and Energy Forum, (AIAA 2016-4771) 5 Popp, M., & Schmidt, G. (1996).
Rocket engine combustion chamber design concepts for enhanced life.
In 32nd Joint Propulsion Conference and Exhibit (p. 3303).
6 de Groh, H. C., Ellis, D. L., & Loewenthal, W. S. (2008).
Comparison of GRCop-84 to other Cu alloys with high thermal conductivities.
Journal of materials engineering and performance, 17(4), 594-606.
7 Pandey, A.
B.
"MPSA061.
2 High Strength Copper Alloys for Rocket Engine Applications."
(2006).
8 Pells, G. P., and M. Shiga.
"The optical properties of copper and gold as a function of temperature."
Journal of Physics C: Solid State Physics 2, no.
10 (1969): 1835.
9 M. F. Ashby: Oxide Dispersion Strengthening, Proc.
2nd Bolton Landing Conf., G.S.
Ansell, ed., Gordon and Breach, New York, NY, 1968, p. 143.
10 Protz, C., Bowman, R., Cooper, K., Fikes, J., Taminger, K., Wright, B.
Additive Manufacturing of Low Cost Upper Stage Propulsion Components.
Joint Army-Navy-bcommittee (LPS) Advanced Materials Panel (AMP) Additive Manufacturing for Propulsion Applications Technical Interchange Meeting (TIM); 3-5 Sept.
(2014.)
11 Gradl, P.R., Greene, S.E., Valentine, P., Crisanti, M. Subscale Carbon-Carbon Nozzle Extension Development and Hot Fire Testing in Support of Upper Stage Liquid Rocket Engines.
Paper presented at 63nd JANNAF Propulsion Meeting/9th Liquid Propulsion Subcommittee, December 5-9, 2016.
Phoenix, AZ.
12 Barnett, G., Bullard, B.
Summary of Liquid Oxygen/Hydrogen, Direct Metal Laser Sintering Injector Testing and Evaluation Effort at Marshall Space Flight Center, 62nd JANNAF Propulsion Meeting and Joint Meeting of the 10th Modeling & Simulation Subcommittee (MSS) / 8th Liquid Propulsion Subcommittee (LPS) / 7th Spacecraft Propulsion Subcommittee (SPS), Nashville, TN, June 1-5, 2015 13 Bullard, B.
Design, Fabrication and Hot-fire Test of an Additively Manufactured Liquid Oxygen/Hydrogen 35-klbf Swirl Coaxial Element Injector.
Paper presented at 63nd JANNAF Propulsion Meeting/9th Liquid Propulsion Subcommittee, December 5-9, 2016.
Phoenix, AZ.
14 Carter, R. W., Ellis, D.L., Locci, I.E., Evans, L.J., Lerch, B., Jones, Z.C., Cooper, K. G. Evaluation of GRCop-84 Produced Using Selective Laser Melting, 62nd JANNAF Propulsion Meeting and Joint Meeting of the 10th Modeling & Simulation Subcommittee (MSS) / 8th Liquid Propulsion Subcommittee (LPS) / 7th Spacecraft Propulsion Subcommittee (SPS), Nashville, TN, June 1-5, 2015.
15 Watson, J.K., Taminger, K.M.B., Hafley, R.A., and Petersen, D.D., Development of a Prototype Electron Beam Freeform Fabrication System, Proceedings of 13th.
SFF Symposium, 458-465, (2002).
American Institute of Aeronautics and Astronautics 0764-7102.6/4152.01 :IOD | gro.aaia.cra//:ptth | ,81 yluJ no SIONILLI FO YTISREVINU yb dedaolnwoD 16 Taminger, K.M.B.
and Hafley, R.A. Electron Beam Freeform Fabrication: A Rapid Metal Deposition Process, Proceedings of the 3rd Annual Automotive Composites Conference, (2003).
17 Elam, S.K; and Sprader, C.L: Test Summary Report for Test Program P2514-Six-Inch Liquid Oxygen/Liquid Methane Injector Demonstration.
.K; and Sprader: LOX/LCH4 Technology Demonstration - P8006A, S.K.
; Protz, C.; and Reynolds, D: Design and Demonstration of a Liquid Oxygen/Liquid Methane (LOX/LCH4) Impinging Injector.
54th JANNAF Propulsion Meeting, Denver, Colorado, May 2007.
20 Greene, S.E., “Summary of LOX/CH4 Technology Development at nd Joint Meeting of the 10th Modeling & Simulation Subcommittee (MSS) / 8th Liquid Propulsion Subcommittee (LPS) / 7th Spacecraft Propulsion Subcommittee (SPS), Nashville, TN, June 1-5, 2015 21 Greene, S.E., Protz, C., Garcia, C., Goodman, D., Baker, K., “Additively Manufactured Combustion Devices Components for LOX/Methane Applications”, JANNAF AM for Propulsion Applications Technical Interchange Meeting, August 2016, Huntsville, AL.
22 Greene, S.E., Baker, K., “META4 – Methane Engine Thrust Assembly for 4K lbf”, JANNAF In-Space Chemical Propulsion Technical Interchange Meeting, April 2017, Huntsville, AL.
23 Gradl, P.R., Brandsmeier, W. Alberts, D., Walker, B., Schneider, J.A.
Manufacturing Process Developments for Large Scale Regeneratively-cooled Channel Wall Rocket Nozzles.
Paper presented at 63nd JANNAF Propulsion Meeting/9th Liquid Propulsion Subcommittee, December 5-9, 2016.
Phoenix, AZ.
24 Elam, S.K., Sprader, C., “Test Summary Repot for Program P2359 “Cycle Life Testing on a VPS GRCop-84 Chamber Liner”.
enson, K. “Metal Additive Manufacturing Structures for CAD/PAD Applications.
NSWC IHEODTD.
11th CAD/PAD Technical Exchange Workshop.
May 25, 2016.
26 Carter, R., Draper, S., Locci, I., Lerch, B., Ellis, D., Senick, P., Meyer, M., Free, J., Cooper, K., Jones, Z.
Materials Characterization of Additively Manufactured Components for Rocket Propulsion.
GRC-E-DAA-TN26762.
International Astronautical Congress; 66th; Jerusalem; Israel.
12-16 Oct. (2015).
27 Gradl, P.R., Valentine, P.E.
“Carbon-Carbon Nozzle Extension Development in Support of In-Space and Upper-Stage Liquid Rocket Engines” 53nd AIAA/SAE/ASEE Joint Propulsion Conference, AIAA Propulsion and Energy Forum.
Atlanta, GA. July 10-12.
(2017).
28 S. Elam, R. Holmes, T. McKechnie, R. Hickman, T. Pickens, “VPS GRCop-84 Chamber Liner Development Efforts”, JANNAF 52nd Joint Propulsion Meeting, 1st Liquid Propulsion Subcommittee, May 2004, Las Vegas, NV.
American Institute of Aeronautics and Astronautics 0764-7102.6/4152.01 :IOD | gro.aaia.cra//:ptth | 7102 ,81 yluJ no SIONILLI FO YTISREVINU yb dedaolnwoD
