Repository: Jobsy-dev/IPCProject

File: Dataset/tables/ECSS-E-HB-32-20_Part5A_p31_t5.csv
0,1,2,3,4,5
,Basic temper designations,,,,
F,,"As fabricated. Products for which there
are no special thermal or strain
hardening processes.",H,"Strain hardened. For wrought products which are
strengthened by working, with or without thermal
treatments. The H is always followed by one or
more further digits.",
O,,"Annealed. Used for cast products to
improve ductility or dimensional
stability and for wrought products to
give lowest strength.",T,"Thermally treated to stable temper other than F, O
or H. Used for products thermally treated with or
without strain hardening. The T is always followed
by one or more further digits.",
W,,"Solution heat treated. Unstable temper,
used only for alloys which
spontaneously age harden at room
temperature.",,"NOTE: The letter P can be used, after the temper
designation, to indicate variations to H, T or O
tempers agreed between supplier and purchaser.",

File: Dataset/tables/ECSS-E-HB-32-20_Part5A_p321_t182_camelot.csv
0,1,2,3,4,5
"Whisker 
type","Trade name 
[Source]",Properties,,,
,,"Density 
(kg/m3)","Size 
(m)","UTS 
(GPa)","Modulus 
(GPa)"
-SiC,"Silar SC-9 
[Arco, USA]",3200,0.6,6.9,689
-SiC,"Silar SC-10 
[Arco, USA]",3200,-,-,-
-SiC,"Tokamax 
[Tokai Carbon, Japan]",3190,0.1-1,3-14,400-700
-SiC,"Tateho SCW 
[Tateho, Japan]",3180,0.1-0.5,20.6,483
-,"XPW2 
[JM Huber, USA]",-,-,-,-
-SiC,"VLS 
[Los Alamos]",-,3-10,15.9,580
-Si3N4,"Tateho 
[Japan]",3180,-,-,-
Al2O3,"Emcor 66 
[Engelhard, USA]",-,-,-,-
Al2O3,"- 
[Thermokinetics, USA]",-,-,-,-

File: Dataset/tables/ECSS-E-HB-32-20_Part5A_p323_t1.csv
0,1,2,3
"Whisker
Reinforcement",Matrix,"Source
[Reference]",Comments
SiC (ARCO),"Si N with Y O & CeO
3 4 2 3 2
sintering aids. Al O
2 3","GTE Laboratories, USA.
Ref. [52-41]","20 wt% whisker content. Powder route. Al O hot pressed @ 1850°C & Si N @
2 3 3 4
1725°C."
-SiC,"Si N with Y O & La O
3 4 2 3 2 3
sintering aids.","Japanese Government Industrial
Research Institute. Ref. [52-42]","Hot pressing @ 1800°C. Up to 50% whisker content. Whiskers modified strength
of monolithic ceramic by very small amount to 650 MPa, fracture toughness
improved slightly."
SiC (Tokamax),"Si N with Y O & Al O
3 4 2 3 2 3
sintering aids.","Swedish Institute for Silicate
Research. Ref. [52-43], [52-44]","Cold isostatically pressed. Nitrided @ 1350°C and then Pressureless Sintered @
1850°C. Neither the flexural strength or the fracture toughness of Si N
3 4
improved. The whisker:matrix bond judged to be too good, causing brittle failure."
SiC (VLS grade),"Si N with MgO
3 4
sintering aid.","Los Alamos National Laboratory,
USA. Ref. [52-45]","Whisker volume fractions of 40%. Hot pressing @ 1850°C. Toughness increased by
50% to 10.5 MPa m-1/2."
"SiC (Silar SC-9,
ARCO)","Si N with Y O & Al O
3 4 2 3 2 3
sintering aids.","GTE Laboratories, USA.
Ref. [52-46]","Hot pressed @ 1800°C. For 30 vol.% whiskers, fracture toughness increased by
40% to 6.4 MPa m-1/2 & flexural strength by 25% to 950 MPa."
"SiC (SC-9, ARCO)","Al O
2 3
Mullite","ORNL, USA.
Ref. [52-47], [52-48], [52-49]","Hot pressed @ 1850°C for alumina matrix. Fracture toughness of both matrices
improved two-fold. Al O with 20 vol.% whiskers, flexural strength of 805 MPa @
2 3
RT & 520 MPa @1200°C obtained."
"SiC (SC-9, ARCO)","Al O
2 3","University of Illinois, USA.
Ref. [52-50]","30 vol.% whiskers. Hot pressed to 1950°C. Flexural strength of 650 MPa;
m-1/2.
Fracture toughness 9.5 MPa"
"SiC (SC-9, ARCO)","Al O
2 3","Rockwell Corp., USA.
Ref. [52-51]","15 wt.% whiskers. Hot pressed to 1500°C. Flexural strength of 650 MPa; Fracture
.
toughness 4.6 MPa m-1/2"
"SiC (SC-9, ARCO)","Al O
2 3","University of Southern
California, USA. Ref. [52-52]","15 wt.% whiskers. Composite supplied by ARCO. Creep data acquired in air @
1500°C, where creep is appreciable even at stresses of 48 MPa."
SiC,"Al O (WG300)
2 3","Brown University, USA.
Ref. [52-53]","Fracture Toughness & Fatigue Crack Growth study. 60% increase in toughness,
K values increase by 70 to 150%.
1C"
"SiC (Silar SC-9,
SCW-1)","Mullite
(3Al O :2SiO )
2 3 2","General Electric Co., USA.
Ref. [52-54]","Up to 40 wt.% whiskers. Hot pressed @ 1700°C. Flexural strength: 386 MPa;
Fracture Toughness 3.52 MPa m-1/2. Failure strain: <0.15%."
"SiC (SCW-1,
Tateho):
Also Al O & Si N
2 3 3 4","Al O Corderite
2 3
Mullite
ZrO
2","University of Hamburg/Max-
Plank Institute, G.
Ref. [52-55], [52-56]","Hot pressing of various matrix:whisker combinations. Thermal expansion
mismatch between whiskers & matrix strongly influence strength levels.
Fracture Toughness of all ceramics increased."
"SiC whiskers (VLS
grade)","Molybdenum disilicide
(MoSi )
2","Los Alamos National Laboratory,
USA. Ref. [52-57], [52-58]","20 vol.% whiskers. Hot pressed @ 1640°C. 100% increase in flexural strength;
50% increase in Fracture Toughness."

File: Dataset/tables/ECSS-E-HB-32-20_Part5A_p323_t183_camelot.csv
0,1,2,3
"Whisker 
Reinforcement",Matrix,"Source 
[Reference]",Comments
SiC (ARCO),"Si3N4 with Y2O3 & CeO2 
sintering aids. Al2O3","GTE Laboratories, USA. 
Ref. [52-41]","20 wt% whisker content. Powder route. Al2O3 hot pressed @ 1850°C & Si3N4 @ 
1725°C."
-SiC,"Si3N4 with Y2O3 & La2O3 
sintering aids.","Japanese Government Industrial 
Research Institute. Ref. [52-42]","Hot pressing @ 1800°C. Up to 50% whisker content. Whiskers modified strength 
of monolithic ceramic by very small amount to 650 MPa, fracture toughness 
improved slightly."
SiC (Tokamax),"Si3N4 with Y2O3 & Al2O3 
sintering aids.","Swedish Institute for Silicate 
Research. Ref. [52-43], [52-44]","Cold isostatically pressed. Nitrided @ 1350°C and then Pressureless Sintered @ 
1850°C. Neither the flexural strength or the fracture toughness of Si3N4  
improved. The whisker:matrix bond judged to be too good, causing brittle failure."
SiC (VLS grade),"Si3N4 with MgO 
sintering aid.","Los Alamos National Laboratory, 
USA. Ref. [52-45]","Whisker volume fractions of 40%. Hot pressing @ 1850°C. Toughness increased by 
50% to 10.5 MPa m-1/2."
"SiC (Silar SC-9, 
ARCO)","Si3N4 with Y2O3 & Al2O3 
sintering aids.","GTE Laboratories, USA. 
Ref. [52-46]","Hot pressed @ 1800°C. For 30 vol.% whiskers, fracture toughness increased by 
40% to 6.4 MPa m-1/2 & flexural strength by 25% to 950 MPa."
"SiC (SC-9, ARCO)","Al2O3 
Mullite","ORNL, USA. 
Ref. [52-47], [52-48], [52-49]","Hot pressed @ 1850°C for alumina matrix. Fracture toughness of both matrices 
improved two-fold. Al2O3 with 20 vol.% whiskers, flexural strength of 805 MPa @ 
RT & 520 MPa @1200°C obtained."
"SiC (SC-9, ARCO)",Al2O3,"University of Illinois, USA.       
Ref. [52-50]","30 vol.% whiskers. Hot pressed to 1950°C. Flexural strength of 650 MPa; 
Fracture toughness 9.5 MPa m-1/2."
"SiC (SC-9, ARCO)",Al2O3,"Rockwell Corp., USA.            
Ref. [52-51]","15 wt.% whiskers. Hot pressed to 1500°C. Flexural strength of 650 MPa; Fracture 
toughness 4.6 MPa m-1/2."
"SiC (SC-9, ARCO)",Al2O3,"University of Southern 
California, USA. Ref. [52-52]","15 wt.% whiskers. Composite supplied by ARCO. Creep data acquired in air @ 
1500°C, where creep is appreciable even at stresses of 48 MPa."
SiC,Al2O3 (WG300),"Brown University, USA. 
Ref. [52-53]","Fracture Toughness & Fatigue Crack Growth study. 60% increase in toughness, 
K1C values increase by 70 to 150%."
"SiC (Silar SC-9, 
SCW-1)","Mullite 
(3Al2O3 :2SiO2)","General Electric Co., USA. 
Ref. [52-54]","Up to 40 wt.% whiskers. Hot pressed @ 1700°C. Flexural strength: 386 MPa; 
Fracture Toughness 3.52 MPa m-1/2. Failure strain: <0.15%."
"SiC (SCW-1, 
Tateho): 
Also Al2O3  & Si3N4","Al2O3  Corderite 
Mullite 
ZrO2","University of Hamburg/Max-
Plank Institute, G.              
Ref. [52-55], [52-56]","Hot pressing of various matrix:whisker combinations. Thermal expansion 
mismatch between whiskers & matrix strongly influence strength levels. 
Fracture Toughness of all ceramics increased."
"SiC whiskers (VLS 
grade)","Molybdenum disilicide 
(MoSi2)","Los Alamos National Laboratory, 
USA. Ref. [52-57], [52-58]","20 vol.% whiskers. Hot pressed @ 1640°C. 100% increase in flexural strength; 
50% increase in Fracture Toughness."

File: Dataset/tables/ECSS-E-HB-32-20_Part5A_p338_t1.csv
0,1,2,3
"Matrix
Type","Major
Constituents","Minor
Constituents","Max. Use
Temp †
(°C)"
Glasses,,,
7740 Boro-silicate,"B O , SiO
2 3 2","Na O, Al O
2 2 3",600
"1723 Alumino-
silicate","Al O , MgO, CaO, SiO
2 3 2","B O , BaO
2 3",700
7930 High Silica,"SiO
2","B O
2 3",1150
Glass‐ceramics,,,
LAS-I,"Li O, Al O , MgO, SiO
2 2 3 2","ZnO, ZrO ,
2
BaO",100
LAS-II,"Li O, Al O , MgO, SiO
2 2 3 2","ZnO, ZrO ,
2
BaO",1100
LAS-III,"Li O, Al O , MgO, SiO
2 2 3 2","ZrO
2",1200
MAS,"Al O , MgO, SiO
2 3 2",BaO,1200
BMAS,"BaO, Al O , MgO, SiO
2 3 2",-,1250
CAS,"CaO, Al O , SiO2
2 3",-,-
Ternary Mullite,"BaO, Al O , SiO
2 3 2",-,~1500
Hexacelsian,"BaO, Al O
2 3",-,~1700
Key: † : In composite form.,,,

File: Dataset/tables/ECSS-E-HB-32-20_Part5A_p338_t184_camelot.csv
0,1,2,3
"Max. Use 
Matrix 
Major 
Minor 
Temp †  
Type 
Constituents 
Constituents 
(°C)",,,
Glasses,,,
7740 Boro-silicate,"B2O3, SiO2","Na2O, Al2O3",600
"1723 Alumino-
silicate","Al2O3, MgO, CaO, SiO2","B2O3, BaO",700
7930 High Silica,SiO2,B2O3,1150
Glass‐ceramics,,,
LAS-I,"Li2O, Al2O3, MgO, SiO2","ZnO, ZrO2, 
BaO",100
LAS-II,"Li2O, Al2O3, MgO, SiO2","ZnO, ZrO2, 
BaO",1100
LAS-III,"Li2O, Al2O3, MgO, SiO2",ZrO2,1200
MAS,"Al2O3, MgO, SiO2",BaO,1200
BMAS,"BaO, Al2O3, MgO, SiO2",-,1250
CAS,"CaO, Al2O3, SiO2",-,-
Ternary Mullite,"BaO, Al2O3, SiO2",-,~1500
Hexacelsian,"BaO, Al2O3",-,~1700
"Key:   
† : In composite form.",,,

File: Dataset/tables/ECSS-E-HB-32-20_Part5A_p33_t3_camelot.csv
0,1,2,3,4,5,6,7,8,9,10,11,12
"Inter-
national",Alloy,UK,France,Germany,,Italy,,Sweden,Spain,Switzerland,CIS,EUROPE
AA,Type (1),Old BS,Old NF,Werkstoff,DIN,Old UNI,"New 
UNI",SIS,UNE,,,CEN (2)
1050A,Al99.5,1B,A5,3.0255,Al99.5,-,9001/2,4007,L-3051,Al99.5,-,AW-1050A
1080A,Al99.8,1A,A8,-,Al99.8,-,9001/4,4004,L-3081,-,-,AW-1080A
1199,-,1,A9,-,-,-,-,-,-,-,-,AW-1199
1200,Al99,"1C, 6L16, 6L17, 4L34",A4,3.0205,Al99,3567,9001/1,4010,L-3001,Al99.0,A0,AW-1200
1350,[Al99.5],"1E, G1E",A5L A5B,3.0257,E-Al,-,9001/5,-,-,E-Al99.5,-,AW-1350
2011,Al Cu6 Bi Pb,FC1,A-U5 Pb Bi,3.1655,Al Cu Pb Bi,6362,9002/5,4355,L-3191,Al Cu6 Pb Bi,-,AW-2011
2014A,Al Cu4 Si Mg,"H15, 
L-grades; DTD.",A-U4 S G,3.1255,Al Cu Si Mg,3581,9002/3,4338,L-3130,"Al Cu4 Si 
Mg",-,"AW-2014A 
P-2014A"
2017A,Al Cu4 Mg Si,"L93, L94",A-U4 G,3.1325,Al Cu Mg1,-,,-,-,-,-,"AW-2017A 
P-2017A"
2024,Al Cu4 Mg1,"2L97, 2L98 DTD-5090, 
-5100A, (AMD2433)",A-U4 G1,3.1355,Al Cu Mg2,3583,9002/4,,L-3140,"Al Cu4 
Mg1.5","D16 
1160","AW-2024 
P-2024"
2030,[AlCuPbMg],-,A-U4Pb,3.1645,AlCuMgPb,-,-,-,-,-,-,AW-2030
2031,[AlCu2Ni1 MgFeSi],H12,A-U2 N,-,-,-,-,-,L-3160,-,-,-
2117,Al Cu2 Mg,3L 86,A-U2 G,3.1305,Al Cu Mg0.5,3577,9002/1,-,L-3180,-,D18,"- 
P-14"
2214,[AlCu4SiMg],-,"Air-9048-
610, -620.",-,AlCuSiMn,-,-,-,-,-,-,P-2214
2218,{AlCuNi],6L25,A-U4N,-,-,-,-,-,L-315,-,-,-
2524,[AlCu4Mg],-,-,-,-,7250,-,-,-,-,1163,-
2618A,-,"H16, DTD","A-U2 G N, 
Air-9048-640",3.1924,,3578,9002/6,-,L-3171,-,AK4-2,"AW-2618A 
P-2618A"
3103,Al Mn1,"N3, NS3",A-M1,3.0515,Al Mn,3568,9003/3,4054,L-3811,Al Mn,1400,AW-3130
3105,-,"N31, NS31",A-MG05,3.0505,"AlMn0.5Mg0
.5",3103,9003/5,-,L-3831,-,-,AW-3150
4043,[AlSi5],N21,A-S5,3.2245,-,-,-,-,-,-,-,-
4047,[AlSi12],N2,A-S12,-,AlSi12,-,-,-,-,-,-,-
5005,Al Mg1,N41,A-G0.6,3.3315,AlMg1,5764,9005/1,4106,L-3350,-,1510,AW-5005
5056,Al Mg5,"N6, 
2L58, 2L59","A-G5, 
A-G5M",3.3555,Al Mg5,-,-,4146,L-3320,-,1550,"AW-5056 
P-32"
5083,Al Mg4.5 Mn,N8,A-G4.5M C,3.3547,Al Mg4.5 Mn,7790,9005/5,4140,L-3321,Al Mg4.5Mn,,AW-5083
5086,Al Mg4Mn,-,-,-,AlMg4Mn,5452,9005/4,-,-,Al Mg4Mn,-,"AW-5086 
P-5086"

File: Dataset/tables/ECSS-E-HB-32-20_Part5A_p342_t186_camelot.csv
0,1,2,3,4,5
Unidirectional Tensile Data,,,,,
Composite,"E 
(GPa)","PL 
(MPa)",UTS (MPa),,"f 
(%)"
0,165,299,787,0.170,0.618
,170,266,856,0.195,0.657
,173,304,711,0.183,0.531
Mean value,169,290,785,0.183,0.602
10,120,139,170,0.184,0.123
,146,128,175,0.198,0.121
,144,153,168,0.179,0.111
Mean value,140,140,171,0.187,0.118
30,72,29,50,0.169,0.078
,70,41,50,0.197,0.073
,68,39,41,0.187,0.060
Mean value,70,37,47,0.184,0.070
60,35,11,18,0.112,0.054
,38,16,18,0.134,0.075
,33,19,24,0.086,0.077
Mean value,35,15,23,0.111,0.069
Angle‐Ply Test Data,,,,,
Composite,"E 
(GPa)","PL 
(MPa)",UTS (MPa),,"f 
(%)"
[10]s,158,170,429,0.286,0.420
,161,160,469,0.269,0.418
,163,224,424,0.295,0.319
Mean value,161,185,441,0.283,0.410
[30]s,81,12,179,0.887,0.399
,70,19,193,0.834,0.524
,77,14,189,0.972,0.594
Mean value,76,15,187,0.898,0.506
[45]s,42,5.6,44,0.696,0.384
,35,5.6,40,0.687,0.249
,36,6.6,48,0.633,0.512
Mean value,38,5.9,44,0.672,0.382
[60]s,24,3.0,25,0.287,0.655
,24,2.8,25,0.313,0.408
,20,4.5,22,0.248,0.459
Mean value,23,3.4,24,0.283,0.507
[0/90],81,39,252,0.022,0.403
,80,52,317,0.005,0.500
,86,39,331,0.025,0.527
Mean value,82,43,300,0.017,0.477
"Key 
PL indicates proportional limit, as the initial deviation from linearity of / curve. 
Fibre Volume Fraction: 40 to 43.6%, except for 60°UD where Vf = 30%.",,,,,

File: Dataset/tables/ECSS-E-HB-32-20_Part5A_p343_t187_camelot.csv
0,1,2,3,4,5,6
"Hole Dia. 
(mm)",d/b,"Fibre 
Vol.%","Actual 
UTS 
(MPa)","Normalised 
Actual UTS † 
(MPa)","PL 
(MPa)","Ultimate 
Extensometer 
Strain (%)"
"Unnotch
ed",0,39,309,1.0,43,0.48
,0,38,320,1.0,81,0.56
,0,40,341,1.0,76,0.57
1.6,0.110,39,324,1.05,121,0.92
,0.113,38,334,1.04,37,1.05
,0.112,40,330,0.97,77,0.97
3.1,0.202,39,296,0.96,16,1.08
6.4,0.431,38,297,0.93,20,1.42
,0.429,40,306,0.90,31,1.52
"Key 
† : Ratio of notched/unnotched tensile strength. 
 
d/b : Ratio of hole diameter to specimen width.",,,,,,

File: Dataset/tables/ECSS-E-HB-32-20_Part5A_p345_t188_camelot.csv
0,1,2,3,4,5
Property,Matrix,,,,
,"Epoxy 
LAS‐I 
LAS‐I 
LAS‐II 
LAS‐II",,,,
Matrix state †,"- 
P 
C 
P 
C",,,,
Fibre Vol.%,"- 
46 
46 
44 
44",,,,
Tension,,,,,
Strength (MPa),875,-,455,670,680
"Elastic modulus 
(GPa)",106,-,133,128,136
Failure strain (%),0.84,-,0.33,0.90,1.03
Flexural,,,,,
Strength (MPa),1240,755,758,1380,1050
"Ratio flexural to 
tensile strengths",1042,-,1.67,2.06,1.54
ILSS (MPa),87,-,34.4,-,-
"Key 
† ‐ P: As‐pressed;    C: Ceramed",,,,,

File: Dataset/tables/ECSS-E-HB-32-20_Part5A_p34_t4_camelot.csv
0,1,2,3,4,5,6,7,8,9,10,11,12
5154A,Al Mg3.5(A),N5,A-G3,3.3535,Al Mg3,3574,9005/8,-,L-3392,-,AMG3,AW-5154A
5251,Al Mg2,N4,A-G2 M,3.3525,"Al Mg2 
Mn0.3",-,-,-,L-3361,-,-,AW-5251
5454,Al Mg3.6,N51,A-G2.5M C,3.3537,Al Mg2.7 Mn,7789,9005/3,-,L-3391,AlMg2.7 Mn,-,AW-5454
5554,AlMg3Mn(A),N52,-,-,-,-,-,-,-,-,-,-
5556A,AlMg5.2MnCr,N61,-,-,-,-,-,-,-,-,-,-
5754,[AlMg3],-,A-G3 M,3.3535,Al Mg3,3575,-,4125,L-3390,Al Mg3,-,AW-5754
6060,AlMgSi,-,A-GS,3.3206,Al MgSi0.5,3569,9006/1,4103,L-3442,Al MgSi0.5,-,AW-6060
6061,Al Mg1 Si Cu,H20,A-GS U C,3.3211,Al MgSi1Cu,6170,9006/2,-,L-3420,-,AD3,"AW-6061 
P-6061"
6063,Al Mg0.5 Si,H9,-,-,-,3569,-,4104,L-3441,-,AD31,AW-6063
6082,Al Si1 Mg Mn,H30,A-SG M0.7,3.2315,Al Mg Si1,3571,9006/4,4212,L-3453,"Al Mg Si1 
Mn",,"AW-6082 
P-21, P-6082"
6101A,E-AlMgSi(A),91E,-,-,-,-,9006/3,4102,L-3431,-,-,-
6463,AlMgSi,"E6, BT R6",A-85GS,3.2307,E-AlMgSi,3570,-,4102,-,-,-,-
7010,AlZn6MgCu,"DTD5130A, DTD5120",-,3.4394,-,-,-,-,-,-,-,"AW-7010 
P-7010"
7014,-,DTD5104A,-,-,-,-,-,-,-,-,-,-
7020,Al Zn4.5 Mg,H17,A-Z5 G,3.4335,"Al Zn 
4.5Mg1",7791,9007/1,4425,L-3741,"Al Zn4.5 
Mg1",-,"AW-7020 
P-7020"
7049A,Al Zn8MgCu,-,A-Z8GU,-,-,-,-,-,-,-,-,AW-7049A
7075,Al Zn6 Mg Cu1.5,"2L95, L160, 
L161, L162","A-Z5 G U 
Air-9048",3.4365,"Al Zn Mg 
Cu1.5",3735,9007/2,-,L-3710,"Al Zn6 Mg 
Cu1.5",V95,"AW-7075, 
P-7075, P-42"
8011A,AlFeSi,-,"A-4L, A-FeS",3.0915,-,8011,-,-,L-3611,-,,AW-8011A
"Key:  
(1) Old ISO number; [CEN EN 573] 
 
(2) EN573: AW prefix ‐ engineering alloys.  AL P prefix: AECMA aerospace alloy",,,,,,,,,,,,

File: Dataset/tables/ECSS-E-HB-32-20_Part5A_p35_t5_camelot.csv
0,1,2,3,4,5,6,7,8,9,10,11,12
"USA 
AA",SAE,ISO,"UK 
BS/DTD",France,Germany,,,Italy,"Sweden 
SIS",Switzerland,CIS,"Europe 
CEN (2)"
,,,,,Werkstoff,DIN,VDS,UNI,,,,
150.1,-,Al99.5,LM0,A5,-,-,,-,14 4022,G-Al99.5,-,-
170.1,-,Al99.7,-,A7,-,-,,-,-,-,-,-
222.1 (1),34,Al Cu10 Si12 Mg,LM12,-,-,-,,3041,-,-,AL18V,-
242.2,39,Al Cu4 Ni2 Mg2,4L35,A-U4 N T,-,-,,3045,-,-,-,-
"295.1, .2",38,Al Cu4,"2L91, 2L92",A-U5 G T,3.1841,G-Al Cu4 Ti,,7256,-,G-Al Cu4 Ti,-,-
319.2,326,Al Si5 Cu3,LM4,A-S5 U,3.2151,G-Al Si6 Cu4,225,-,-,-,AL6,AC-45200 / AC-45000
333.0,-,Al Si8Cu3Fe,LM24,A-S10 U4,3.2161,AlSi8Cu3,226,-,-,-,-,-
336.1,321,Al Si11 Mg Cu,LM13,A-S11 UNG,-,-,,3050 / 6250-28,-,-,AL30,-
355.1,322,Al Si5 Cu1 Mg,LM16,-,-,-,,3600,14 4231,-,AL5,AC-45300 / AC-AlSi5Cu1Mg
356.1,323,Al Si7 Mg,LM25,A-S7 G,3.2371,G-Al Si7 Mg,,3599,14 4244,G-AlSi7 Mg,AL9,AC-42000 / AC-AlSi7Mg
A356.2,336,Al Si7 Mg,2L99,A-S7 G0.3,3.2371,G-Al Si7 Mg,,7257,-,-,-,
A360.2,309,Al Si12 Mg,LM9,A-S10 G,3.2381,G-Al Si10 Mg,233,3049,14 4253,G-AlSi10 Mg,AL4,AC-43200 / AC-AlSi10Mg(Cu)
A380.1,306,Al Si8 Cu3 Fe,LM24,A-S9 U3 Y4,3.2161,G-Al Si8 Cu3,,5075,14,,,-
384.1,303,Al Si10 Cu2 Fe,LM2,A-S9 U3 Y4,-,-,,5076,-,-,-,-
390.0,-,Al Si17 Cu4 Mg,LM30,-,-,-,,-,-,-,-,-
A413.1,305,Al Si12 Cu Fe,LM20 / LM2,"A-S12, A-S12U",3.2582,G-Al Si12 (Cu),231,5079,14 4260,-,AL2,AC-47000 / AC-AlSi12(Cu)
A413.2,-,Al Si12,LM6,A-S13,3.2581,G-Al Si12,230,4514,14 4261,-,-,-
A443.1,35,Al Si5,LM18,-,-,-,,5077,-,-,-,-
514.1,320,Al Mg5,LM5,A-G6,3.3561,G-Al Mg5,244,3058,-,-,AL28,AC-51300 / AC-AlMg5
520.0,324,Al Mg10,LM10,"A-G10, A-G10Y4",3.3591,G-Al Mg10,,3056,-,-,"AL8, 
AL27",-
712,310,AlZn5Mg / Al Zn5 Mg Cr,"LM31, 
DTD5008B",A-Z5G,-,-,-,3650 / 3602,14 4438,-,-,AC-71000 / AC-AlZn5Mg
-,-,Al Si6 Cu4 Zn,LM21,A-S5 U Z,3.2151,G-Al Si6 Cu4,225,-,14 4230,-,AL16V,AC-45000 / AC-AlSi6Cu4-
-,-,Al Si6 Cu3 Mn,LM22,A-S5 U,-,-,225,3052,-,-,AL6,AC-45400 / AC-AlSi5Cu3
-,-,Al Si9 Cu3 Mg,LM26,-,-,-,,3050,-,-,-,-
-,-,Al Si7 Mg,LM27,-,-,-,,-,14 4230,-,-,AC-46600 / AC-AlSi7Cu2
-,-,Al Si19 Cu Mg Ni,LM28,-,-,-,,6251,-,-,-,-
-,-,Al Si23 Cu Mg Ni,LM29,-,-,-,,-,-,-,AL26,-
-,-,Al Si2 Cu Ni Fe Mg,3L51,A-S2 U,-,-,,-,-,-,-,-
-,-,Al Cu2 Ni Si Fe Mg,3L52,-,-,-,,3046,-,-,-,-
-,-,Al Si5 Mg,"DTD:716B, 
722B 
727B, 735B",A-S4 G,3.2341,G-Al Si5 Mg,235,3054,-,-,-,"- 
-"
-,-,Al Mg8 Zn,DTD5018A,-,-,-,349,-,-,-,-,AC-51200 / AC-AlMg9
"Key: 
(1) inactive.  
(2) EN1706: AC  prefix – aluminium cast alloys.",,,,,,,,,,,,

File: Dataset/tables/ECSS-E-HB-32-20_Part5A_p372_t1.csv
0,1,2
Requirement,"Spaceplane TPS
Nose cone","Gas turbine engine
Exhaust petals"
"Max. temperature
(°C)",1700,"800 + excursions to
1300"
"Life expectancy
(hours)",30,300 - 2000
Thermal cycles,60,2000+

File: Dataset/tables/ECSS-E-HB-32-20_Part5A_p387_t1.csv
0,1,2,3
"Material
grouping","Developing
technology",End user,"Material/product
supplier"
"Magnesium
compositions",-,-,"Magnesium
Electron, UK
(MMC)"
"Aluminium
compositions","AMS Ltd., UK. (MMC)
Raufoss A/S, Norway
(ODS)","Aerospatiale, F. (All)
MBB, G. (All)
British Aerospace, UK
(All)","BP MMC Ltd.,
UK (MMC)
Alcan, UK
(MMC, Al/Li)
Pechiney, F.
(Al/Li)"
"Titanium
compositions","BP Ltd., UK. (Ti/SiC)","Rolls Royce, UK
SNECMA, F.
MTU, G.
British Aerospace, UK
(SPF/DB)
Dornier Luftfahrt, G
(SPF/DB)","IMI,UK"
"Superalloy
compositions",-,"Rolls Royce, UK. (All)
SNECMA, F. (All)
MTU, G. (All)","INCO Alloys, UK"
"Intermetallics
(IM)
Beryllium(Be)","Max-Plank Institute,
G. (IM)
ONERA, F. (IM)",-,"Brush Wellman
(Be)
Interatom, G.
(Be)"
"Glass matrix
and Glass-
ceramic
composites","GEC Alsthom, UK
Rolls Royce, UK",-,-
"Ceramic matrix
composites","SEP, F.
Dornier, G.","SEP, F.","SEP, F."
"Carbon-Carbon
composites","MBB, G.","Aerospatiale, F.","Dunlop Aviation,
UK
Le Carbone, F.
Aerospatiale, F."

File: Dataset/tables/ECSS-E-HB-32-20_Part5A_p389_t205_camelot.csv
0,1
"Precursor material 
€ per kg",
Fibres,
"Carbon 
Silicon carbide fibres 
Silicon carbide monofilaments 
Alumina fibres","15-300 
500-750 
400-1500 
500"
Metals,
"7XXX series Al alloys (Wrought) 
8090 Al/Li alloy (Wrought) 
Titanium 6Al-4V alloy (Wrought) 
Aluminide powder","6-8 
15-18 
30 
150-1500"
"Composites 
 
(Flat sheet for test specimens)",
"Silicon carbide fibre reinforced aluminium 
>750 <1500 
SiC-SiC ceramic matrix composite 
>2200 <5000 
Carbon-Carbon composite 
750-1500",
Date: 1992,

File: Dataset/tables/ECSS-E-HB-32-20_Part5A_p390_t1.csv
0,1,2,3
Materials,"Relative cost
of finished
product †","Complexity
scale ‡",Comments
Multidirectional CFRP,Modest,1 to 2,"Well understood technology. Costs
reducing through automation &
lower part counts over aluminium."
"Wrought Magnesium
Alloys","Low to
Modest",1 to 2,"Well understood technology. Fewer
applications than aluminium."
"7XXX series Wrought
Aluminium Alloys",Low,1,"Well understood technology applied
to ambient temperature structures."
"8090 Aluminium-
Lithium Alloy","Modest to
Medium",1 to 3,"Technology established for 5 years.
Requires more usage to increase
confidence."
Aluminium ODS Alloy,Medium,2 to 3,"Improves high temperature
capabilities of 7XXX series, but
lacks applications."
"Carbon Fibre
Reinforced Aluminium
Alloy","Medium to
High",2 to 4,"Lacks applications. Some
fundamental issues still to be
resolved, e.g. poor transverse
strength & corrosion."
"Wrought Titanium
Alloy",Medium,1 to 2,"Well established technology for
intermediate temperature (200° to
600°C) applications."
"Silicon Carbide Mono-
filament Reinforced
Titanium",High,3 to 5,"Still under development. Seeking
applications principally in gas
turbine engines."
"Conventional Nickel
Superalloy",Medium,2,"Well established technology
particularly for gas turbine engines."
"Consolidated Titanium
Aluminide","Medium to
High",3 to 5,"Still under development. Competing
for gas turbine use."
Machined Beryllium,"Medium to
High",2 to 3,"Specialised high modulus material,
but has established history. Lack in
confidence on low ductility/toxicity
has hindered use."
"Ceramic Matrix
Composite:
SiC-SiC by CVI","Very High to
Extremely
High",6 to 9,"Recent development for very high
temperature applications.
Processing is specialised & capital
intensive. Lower processing costs
sought."
"Hot Pressed Glass-
ceramic Matrix
Composite: LAS/SiC",Very High,5 to 7,"Easier to achieve than CMC's, but
are restrained to 1000°C"
"Carbon-Carbon
Composite","High to Very
High",4 to 5,"Well established technology,
although cost and poor oxidation
performance can limit application."
"Key: † Based on cost‐to‐weight. However, variations in density are enormous from 1740 kg/m3
(Magnesium) to 9500 kg/m3 (Superalloys).
‡ Ranking to reflect:‐
∙ Technical difficulty
∙ Availability of knowledge & facilities, and
∙ Material cost
1 = Easily achieved; 10 = Extremely difficult.",,,

File: Dataset/tables/ECSS-E-HB-32-20_Part5A_p405_t207_camelot.csv
0,1,2,3
Parameter,Material Group,,
,Plastics (CFRP),Metallics,Ceramics
Outgassing/Offgassing,,,
"UV or Radiation 
Stability",,,
Atomic Oxygen (LEO),,"Bulk material stable 
Thin films may 
degrade",
Toxicity,,,
Flammability,,,
Moisture Absorption,,,
Dimensional Stability," 
Low CTE but some 
instability"," 
Controlled CTE 
possible",
Aqueous Corrosion,NA,e.g. SCC,
"Embrittlement at 
Cryogenic 
Temperatures",,,
Thermal Cycling," 
Will accept  -170°C 
to +200°C"," 
Will go close to 1000°C 
as maximum"," 
Will go to high 
temperatures"
Thermal conductivity,"Low, Anisotropic"," 
Good to High"," 
Low to Medium"
Thermal expansion," 
Low axial CTE. 
High transverse 
CTE"," 
Wide variations 
possible"," 
Modest CTE, 
temperature 
range important"
Oxidation Resistance,"NA 
other than LEO"," 
Engines, (Ni)."," 
Engines & TPS"
"Hydrogen 
Embrittlement"," 
For fuel tanks"," 
For propulsion systems"," 
For engines"
Emissivity,NA,,
Flux Capacity,NA,,
Hot Gas Corrosion,NA,,
"Key 
 : Issue for material selection. 
 
 : Unimportant, due to good material stability. 
 
NA : Not appropriate.",,,

File: Dataset/tables/ECSS-E-HB-32-20_Part5A_p40_t6_camelot.csv
0,1,2,3,4,5,6,7,8,9,10
"Composition (a) 
Alloy 
Supplier 
Forms 
Tempers 
Target replacements 
Cu 
Li 
Mg 
Zr 
Ag 
Zn 
Mn",,,,,,,,,,
Standard alloys,,,,,,,,,,
"2090 
Alcoa",2.4-3.0,1.9-2.6,0.25,0.08-0.15,-,0.10,0.05,sheet; 3-10mm,T83,"2024-T3, 7075-T6, 
7475-T6"
"2098 
Alcan",3.2-3.8,0.8-1.3,0.25-0.80,0.04-0.18,0.25-0.6,0.35,0.35,sheet; 6.4-7.7mm,T82P (b),2024-T62
"2x98 
Alcan",recent modification to 2098 to give enhanced damage tolerance,,,,,,,sheet,T82P (b),2024-T62
"2099 
Alcoa",2.4-3.0,1.6-2.0,0.10-0.50,0.07-0.13,-,0.4-1.0,0.10-0.50,extrusions 1.2-75 mm,"T8E65, T8E67","7075-T6511, 7050-
T76511  2024-T3511, 
2026-T3511"
"2195 
Alcan",3.7-4.3,0.8-1.2,0.25-0.80,0.08-0.16,0.25-0.6,0.25,0.25,plate 6.4-50mm,T8R78,2219-T87
"2196 
Alcan",2.5-3.3,1.4-2.1,0.25-0.80,Ti+Zr 0.25,0.25-0.6,0.35,0.35,extrusions 1.6-25mm,T8511,7075-T76511
"2297 
Alcan",2.5-3.1,0.8-1.3,0.10-0.50,0.04-0.18,-,0.05,0.35,plate 35-150mm,T87,2124-T851
"8090 
Dolgarrog, 
 
Otto Fuchs (c)",1.0-1.6,2.2-2.7,0.6-1.3,0.04-0.16,-,0.25,0.10,"sheet; extrusions/ 
forgings","T3, T34",-
"1441 
VIAM",1.6,1.7,0.95,0.08,-,-,-,"Plate/sheet, extrusions","T1, T11","2024, 2524"
Special order alloys,,,,,,,,,,
"2050 
Alcan",3.2-3.9,0.7-1.3,0.20-0.6,0.06-0.14,0.20-0.7,0.25,0.20-0.50,-,-,-
"2094 
Alcan",4.4-5.2,0.7-1.4,0.25-0.80,0.04-0.18,0.25-0.6,0.25,0.25,-,-,-
"2095 (d) 
Alcan",3.9-4.6,0.7-1.5,0.25-0.80,0.04-0.18,0.25-0.6,0.25,0.25,-,-,-
"2097 (e) 
Alcoa",2.5-3.1,1.2-1.8,0.35,0.08-0.16,-,0.35,0.10-0.60,-,-,-
"AMC500 
AMC",(f),,,,,,,Forgings,T1,-
"A single figure denotes maximum content, except for 1441 where figures are nominal 
Key: 
(a) 
 
(b) 
Supplied on 'O' temper for subsequent heat treatment 
 
(c) 
Dolgarrog produce sheet; Otto Fuchs produce extrusions and forgings 
 
(d) 
Similar to 2195 but produced for super-plastic forming (SPF) 
 
(e) 
Alcoa alloy similar to 2297 
 
(f) 
Dispersion hardened Al-Li alloy made by proprietary powder metallurgy process",,,,,,,,,,

File: Dataset/tables/ECSS-E-HB-32-20_Part5A_p411_t208_camelot.csv
0,1,2,3,4,5,6,7
Material,Properties,,,,,,Comments
,"Conductivity @ RT, 
CTE,  
Max. Temp. 
Melting Temp. 
Stiffness, E 
Strength, UTS 
(GPa) 
(MPa) 
(C) 
(C) 
(Wm-1 C-1) 
(x 10-6C-1)",,,,,,
Metallic alloys,,,,,,,
Aluminium:  7075,23.0,70,400,110-150,600,150,Standard aerospace alloy.
Titanium:  Ti-6AI-4V,11.0,120,890,450,1725,6.0,Most common Ti-alloy.
Steel:  SS 316,14.0,196,"650-865 
(YS: 310-750)",700,1500,150,Common stainless steel.
Nickel:  lnconel 718,13.0,200,"1276 
(0.2%PS: 1056)",800,1455,11.2,Well established Ni-alloy.
Aluminide: Ni3AI,12.5,226,1310,900,1390,-,New material.
MMC,,,,,,,
"Aluminium: 
DWG-A1/P100(UD)",~0 to -I,379-414,552-834,200,600,-,"Anisotropic, Fibre-reinforced, 
high modulus, unidirectional."
"Aluminium: 
2124/18vol.% SiCp",<23.0,100,"610 
(0.2%PS: 490)",200,600,-,Particulate reinforced.
"Titanium/SiCf: 
Ti-6AI-4V/SCS-6(UD)",<11.0,225,1040 (L),500,1725,-,Monofilament reinforced.
Nickel/W Fibre (TFRS),-,TD,TD,900,1455,-,Monofilament reinforced.
Monolithic ceramic,,,,,,,
Silicon Nitride,2.1 to 3.5,310,Flex: 400-845,1400,1900,10-30,Powder based.
Sialon,3.2,280-331,Flex: 845,-,-,21.3,Powder based.
Silicon Carbide,4.2 to 5.4,345-470,Flex: 300-540,1600,-,125-200,Powder based.
Alumina,7.7 to 8.1,300-372,Flex: 240-400,1700,2050,39(25),Powder based.
Zirconia (ZrO2),6.5,186,Flex: 405,-,2960,1-2,Powder based.
CMC,,,,,,,
C-SiC,1 to 2,200-250,400,~1600,N/A,-,"Anisotropic.  2-D carbon fibre-
reinforced."
SiC-SiC:  2-D fabric,5,210,230,~1600,N/A,"25(L) 
6(TT)","Anisotropic.  2-D SiC fibre- 
reinforced."
C-C:  2-D fabric,0 to 1,90-100,127-172,~2000,N/A,,Anisotropic.  2-D C-C composite.

File: Dataset/tables/ECSS-E-HB-32-20_Part5A_p412_t1.csv
0,1,2,3,4,5,6,7
Base material or interlayer (Pure),,,,,,,
Aluminium,25.3,69,"69
(0.2%PS: 25)",AD,660,238,-
Silver,20.6,71,140,AD,960,418,-
Copper,18.3,117-132,"220
(0.2%PS: 50)",AD,1083,397,-
Nickel,15.2,210,"323
(0.2%PS: 63)",AD,1452,79,-
Molybdenum,5.1 to 5.7,303,435,900,2615,135,Refractory metal
Niobium,7.2 to 8.1,98,240,1000,2467,52,Refractory metal
Tungsten,4.5,411,550,1200,3387,130,Refractory metal
Titanium,7.6,108,"369
(0.2%PS: 246)",AD,1675,16,-

File: Dataset/tables/ECSS-E-HB-32-20_Part5A_p423_t1.csv
0,1,2
"Jointing/
consolidation
technique",Advantages,Disadvantages
Fusion welding,Good for glass to metal,"Limited practical
combinations"
,Good for localised connections,"Inappropriate for large-area
joints"
,"Appropriate to similar
materials","Cannot accommodate
significant CTE differences"
"Liquid phase
bonding
- Brazing",Low pressure technique,Requires wettability
,"Allows use of brazes and frits
to achieve workable joints","Requires understanding of
chemical capabilities"
,,"Cannot accommodate
significant CTE differences"
"Diffusion
bonding
- with or
without
interlayer","Offers means of reducing
jointing temperature","Requires consolidation
pressure"
,"Interlayer gives better
accommodation of CTE
differences","Requires understanding of
diffusion mechanisms"
"Graded
structures","Offers means of
accommodating significant
differences in material CTE
and other properties, e.g.
modulus and conductivity","A sophisticated process
technique is to be used to
create a true transition zone"
,"Appropriate for joining
dissimilar materials",

File: Dataset/tables/ECSS-E-HB-32-20_Part5A_p425_t1.csv
0,1,2,3,4,5
Material A,Material B,"Interlayer
material","Consolidation
technique","Process
conditions","Comments
[Reference]"
2.25%Cr Mo-steel,316 stainless steel,None,"Vacuum arc
remelting","Welding of dissimilar
electrodes","Graded structure for steam systems in
power stations, Ref. [60-1], [60-2]"
Steel,"Alumina (AI O )
2 3","Nb, Mo, Ti, (1 to 2mm)",HIP,1000-1300°C at 100 MPa,"Optimisation of interlayer thickness,
single and multiple, Ref. [60-3]"
"Type 405 stainless
steel","Silicon nitride
Si N
3 4","Ni,Fe,Ti,Nb (pure) + W",HIP,1200-1400°C at 100 MPa,"Study to identify efficiencies of interlayers,
Ref. [60-4]"
"INVAR
(Fe-32Ni-5Co)","Si N
3 4",Al (pure) (0.5mm),Hot pressed,700-950°C at 0-0.15 MPa,"Bond strength optimisation, Ref. [60-5]"
"AI O
2 3","AI O & Ti, Pt, Fe,
2 3
SS316, Cu","AI, Ag, Cu, & Ni foils",Hot pressed,">450°C for Al
>600°C for Ag & Cu
>900°C for Ni","Evaluation of bond strengths, Ref. [60-6]"
"ODS nickel super-
alloy MA 6000","Si N
3 4","NiCo 36
(Fe-36%Ni)
W-Ni-Cu alloy
Ni & Ti (pure)",HIP,"1100°C-1300°C, 100 MPa","Optimisation of interlayers, both single &
double, Ref. [60-7]"
W-6Co alloy,"AI O (2% TiC)
2 3",Nb plus Ni-based filler,"HP bonding
LP brazing","1200°C, 60MPa
1255°C, 0.2-0.6MPa","Comparison of techniques. LP brazing
preferred, Ref. [60-8]"
"Ni
Steel
Al","AI O
2 3
AI O
2 3
SiC",None,HIP,"1400°C, 207MPa
1400°C, 207MPa
600°C, 207MPa","Demonstration of seven zone graded
compositions, Ref. [60-9]"
"Ti
Cr
C
Ti
C
Superalloy
Superalloy
Cu
Ni","TiN, TiC
CrN, Cr C
3 2
SiC, TiC
TiC
SiC
ZrO
2
ZrO
2
TiB , TiC
2
TiB , TiC
2","None
-
None
None
-
None
None
-
-","PVD
PVD
CVD
PVD-CVD
PVD-CVD
Powder metallurgy,
Wet or dry
sprayed, 1 or 2 gun
-","-
-
-
-
-
-
-
-
-","Functionally gradient materials (FGM)
from Japan organised by Science &
Technology Agency, Ref. [60-10]"

File: Dataset/tables/ECSS-E-HB-32-20_Part5A_p425_t212_camelot.csv
0,1,2,3,4,5
Material A,Material B,"Interlayer 
material","Consolidation 
technique","Process 
conditions","Comments 
[Reference]"
2.25%Cr Mo-steel,316 stainless steel,None,"Vacuum arc 
remelting","Welding of dissimilar 
electrodes","Graded structure for steam systems in 
power stations, Ref. [60-1], [60-2]"
Steel,Alumina (AI2O3),"Nb, Mo, Ti,  (1 to 2mm)  HIP",,1000-1300°C at 100 MPa,"Optimisation of interlayer thickness, 
single and multiple, Ref. [60-3]"
"Type 405 stainless 
steel","Silicon nitride 
Si3N4","Ni,Fe,Ti,Nb (pure) + W  HIP",,1200-1400°C at 100 MPa,"Study to identify efficiencies of interlayers, 
Ref. [60-4]"
"INVAR  
(Fe-32Ni-5Co)",Si3N4,Al (pure) (0.5mm),Hot pressed,700-950°C at 0-0.15 MPa,"Bond strength optimisation, Ref. [60-5]"
AI2O3,"AI2O3 & Ti, Pt, Fe, 
SS316, Cu","AI, Ag, Cu, & Ni foils",Hot pressed,">450°C for Al 
>600°C for Ag & Cu 
>900°C for Ni","Evaluation of bond strengths, Ref. [60-6]"
"ODS nickel super-
alloy MA 6000",Si3N4,"NiCo 36 
(Fe-36%Ni) 
W-Ni-Cu alloy 
Ni & Ti (pure)",HIP,"1100°C-1300°C, 100 MPa","Optimisation of interlayers, both single & 
double, Ref. [60-7]"
W-6Co alloy,AI2O3  (2% TiC),Nb plus Ni-based filler,"HP bonding 
LP brazing","1200°C, 60MPa 
1255°C, 0.2-0.6MPa","Comparison of techniques. LP brazing 
preferred, Ref. [60-8]"
"Ni 
Steel 
Al","AI2O3 
AI2O3 
SiC",None,HIP,"1400°C, 207MPa 
1400°C, 207MPa 
600°C, 207MPa","Demonstration of seven zone graded 
compositions, Ref. [60-9]"
"S
Ti 
Cr 
C 
Ti 
C 
Superalloy 
uperalloy 
Cu 
Ni","Z
TiN, TiC 
CrN, Cr3C2 
SiC, TiC 
TiC 
SiC 
ZrO2 
rO2 
TiB2, TiC 
TiB2, TiC","None 
- 
None 
None 
- 
None 
 
None 
- 
-","PVD 
PVD 
CVD 
PVD-CVD 
PVD-CVD 
Powder metallurgy, 
Wet or dry 
sprayed, 1 or 2 gun 
-","-
- 
- 
- 
- 
- 
- 
 
- 
-","Functionally gradient materials (FGM) 
from Japan organised by Science & 
Technology Agency, Ref. [60-10]"

File: Dataset/tables/ECSS-E-HB-32-20_Part5A_p427_t1.csv
0,1,2,3,4
"Material
A","Material
B",Interlayer(s),Technique,"Bond strength, at RT.
[Reference]"
Steel,"Al O
2 3",Mo + Nb,HIP (DB),"Mean 63 MPa, Ref. [60-3]"
"405 S
Steel","Si N
3 4","Nickel braze
+ W + Fe",HIP (DB),"Mean 65 MPa, Ref. [60-4]"
"405 S
Steel","Si N
3 4","Nickel braze
+ W + Fe",LP (DB),"Mean 51 MPa, Ref. [60-4]"
"Si N
3 4","Si N
3 4",Al,HP (DB),"Max ~450 MPa, Ref. [60-5]"
"Si N
3 4","Si N
3 4",Ag-Cu,Brazing,"Max ~328±38 MPa, Ref. [60-
18]"
INVAR,"Si N
3 4",Al,HP (DB),"Max ~175 MPa, Ref. [60-5]"
"Al O
2 3","Al O
2 3",Al,HP (DB),"Max ~70 MPa, Ref. [60-6]"
"Al O
2 3","Al O
2 3",Ag,HP (DB),"Max ~40 MPa, Ref. [60-6]"
"Al O
2 3","Al O
2 3",Cu,HP (DB),"Max ~50 MPa, Ref. [60-6]"
"Al O
2 3","Al O
2 3",Ni,HP (DB),"Max ~45 MPa, Ref. [60-6]"
"Al O
2 3",Ti,Al,HP (DB),"Max ~50 MPa, Ref. [60-6]"
"Al O
2 3",Fe,Al,HP (DB),"Max ~20 MPa, Ref. [60-6]"
"Al O
2 3",SS 316,Al,HP (DB),"Max ~10 MPa †, Ref. [60-6]"
"Al O
2 3",Cu,Al,HP (DB),"Max ~5 MPa, Ref. [60-6]"
"Al O
2 3","Al O
2 3",Cu,LP (RB),"Max ~124 MPa, Ref. [60-11]"
"Al O
2 3",S Steel,Cu,LP (RB),"Max ~167 MPa, Ref. [60-11]"
"PSZ
(Zr O )
2 3",S Steel,Cu,LP (RB),"Max ~70 MPa, Ref. [60-11]"
"Key † : 70 MPa achieved by annealing
HIP ‐ Hot isostatic pressing DB ‐ Diffusion bonding RB ‐ Reaction bonded
LP ‐ Low pressure HP ‐ High pressure",,,,

File: Dataset/tables/ECSS-E-HB-32-20_Part5A_p427_t214_camelot.csv
0,1,2,3,4
"Material 
A","Material 
B",Interlayer(s),Technique,"Bond strength, at RT. 
[Reference]"
Steel,Al2O3,Mo + Nb,HIP (DB),"Mean 63 MPa, Ref. [60-3]"
"405 S 
Steel",Si3N4,"Nickel braze 
+ W + Fe",HIP (DB),"Mean 65 MPa, Ref. [60-4]"
"405 S 
Steel",Si3N4,"Nickel braze 
+ W + Fe",LP (DB),"Mean 51 MPa, Ref. [60-4]"
Si3N4,Si3N4,Al,HP (DB),"Max ~450 MPa, Ref. [60-5]"
Si3N4,Si3N4,Ag-Cu,Brazing,"Max ~328±38 MPa, Ref. [60-
18]"
INVAR,Si3N4,Al,HP (DB),"Max ~175 MPa, Ref. [60-5]"
Al2O3,Al2O3,Al,HP (DB),"Max ~70 MPa, Ref. [60-6]"
Al2O3,Al2O3,Ag,HP (DB),"Max ~40 MPa, Ref. [60-6]"
Al2O3,Al2O3,Cu,HP (DB),"Max ~50 MPa, Ref. [60-6]"
Al2O3,Al2O3,Ni,HP (DB),"Max ~45 MPa, Ref. [60-6]"
Al2O3,Ti,Al,HP (DB),"Max ~50 MPa, Ref. [60-6]"
Al2O3,Fe,Al,HP (DB),"Max ~20 MPa, Ref. [60-6]"
Al2O3,SS 316,Al,HP (DB),"Max ~10 MPa †, Ref. [60-6]"
Al2O3,Cu,Al,HP (DB),"Max ~5 MPa, Ref. [60-6]"
Al2O3,Al2O3,Cu,LP (RB),"Max ~124 MPa, Ref. [60-11]"
Al2O3,S Steel,Cu,LP (RB),"Max ~167 MPa, Ref. [60-11]"
"PSZ 
(Zr2O3)",S Steel,Cu,LP (RB),"Max ~70 MPa, Ref. [60-11]"
"Key  
† :  70 MPa achieved by annealing 
 
 
HIP ‐ Hot isostatic pressing 
DB ‐ Diffusion bonding 
RB ‐ Reaction bonded 
 
LP ‐ Low pressure 
HP ‐ High pressure",,,,

File: Dataset/tables/ECSS-E-HB-32-20_Part5A_p42_t7_camelot.csv
0,1,2,3,4,5,6,7,8,9
Properties,Alloy,,,,,,,,
,2090,2098,2099,2195,2196,2297,8090,"AMC50
0",7075
"Ultimate tensile 
strength 
(MPa) (1)","441-
531","503-
510","510-
600","510-
615","520-
540","414-
441","370-
480",400-500,"400-
586"
"Yield stress 
(MPa) (1)","386-
483","470-
476","430-
550","470-
580","470-
490","379-
400","265-
435",300-420,"303-
462"
"Tensile modulus 
(GPa)",79.4,76,78,76,77.6,75.2,77,77,71.7
"Density 
(kg/m3)",2590,2700,2620,2710,2630,2650,2540,2580,2810
"Coefficient of 
thermal expansion 
(10–6/K)",23.6,-,-,-,-,-,21.4,-,23.6
"Heat capacity 
(J/kg/K)",1203,-,-,-,-,-,930,-,960
"Thermal 
conductivity 
(W/cmC)",88,-,-,-,-,-,95.3,-,130
"Electrical 
conductivity 
(% IACS)","17-
19",-,-,-,-,-,-,19,33
"Key: 
(1) Data from Table 46.6.1 or Ref [46‐3], and cover a range of forms and tempers",,,,,,,,,

File: Dataset/tables/ECSS-E-HB-32-20_Part5A_p45_t1.csv
0,1,2,3,4,5
"Alloy and
temper",Form,"Direction (1)
(2)",UTS (MPa),YS (MPa),"Elong.
(%)"
2090-T83,sheet,L,531,483,3
2090-T83,sheet,LT,503,455,5
2090-T83,sheet,45,441,386,-
2098-T82P,sheet,LT,503,476,6
2x98-T82P,sheet,LT,510,470,6
2099-T8E65,extrusion,L,600,550,8
2099-T8E65,extrusion,LT,520,470,-
2099-T8E67,extrusion,L,580,520,9
2099-T8E67,extrusion,LT,510,430,-
2195-T8R78,"plate, 38 - 50mm",L,555,530,9
2195-T8R78,"plate, 38 - 50mm",LT,575,530,8
2195-T8R78,"plate, 38 - 50mm",45,560,505,9
2195-T8R78,"plate, 38 - 50mm",ST,595,500,3.5
2195-T8R78,"plate, 6.4 - 12.7mm",L,615,580,9
2195-T8R78,"plate, 6.4 - 12.7mm",LT,600,556,11
2195-T8R78,"plate, 6.4 - 12.7mm",45,525,490,12
2195-T8,"plate, 11.4mm",L,609,574,8.5
2195-T8,"plate, 11.4mm",45,526,490,12.7
2195-T8,"plate, 11.4mm",55,510,470,14.7
2195-T8,"plate, 11.4mm",60,527,472,14.9
2195-T8,"plate, 11.4mm",65,563,492,14.5
2195-T8,"plate, 11.4mm",70,567,503,9.2
2195-T8,"plate, 11.4mm",LT,589,551,11.2
2196-T8511,"extrusion, 1.2 - 6mm",L,520,470,6
2196-T8511,"extrusion, 6 - 25mm",L,540,490,5
2297-T87,"plate, 50mm",L,441,400,10
2297-T87,"plate, 75mm",L,427,393,9
2297-T87,"plate, 100mm",L,427,393,5
2297-T87,"plate, 125mm",L,421,386,5
2297-T87,"plate, 150mm",L,414,379,5
8090-T652,forging,L,430,350,4
8090-T852,forging,L,480,435,5
8090-T8151,plate,L,420,350,5
8090-T8151,plate,T,420,320,5
8090-T8151,plate,ST,370,265,2.5
8090-T81,sheet,L,420,360,8
8090-T81,sheet,T,415,290,11
1441-T1,sheet,L,415,315,16
1441-T1,sheet,T,430,325,14
1441-T1,sheet,45,405,280,18
1441-T1,extrusion,L,450,360,9
1441-T1,extrusion,T,475,390,9
1441-T11,sheet,L,450,395,9.5

File: Dataset/tables/ECSS-E-HB-32-20_Part5A_p46_t1.csv
0,1,2,3,4,5
"Alloy and
temper",Form,"Direction (1)
(2)",UTS (MPa),YS (MPa),"Elong.
(%)"
1441-T11,sheet,T,455,390,9
1441-T11,sheet,45,440,380,8.5
AMC500F1-T1,"Forgings, 10-50mm",L,400,300,8-10
AMC500sa-T1,"Forgings, 10-50mm",L,500,420,7-9
"Key (1) Direction is defined in ASTM E 1823‐05 Annex 2;
L ‐ long; T – transverse;
LT ‐ long transverse;
ST ‐ short transverse;
(2) Angle ‐ in‐plane relative to L direction.",,,,,

File: Dataset/tables/ECSS-E-HB-32-20_Part5A_p47_t1.csv
0,1,2,3,4,5
Alloy‐Temper,Form,Direction (1),K Q MPa√m,KIc MPa√m,Kc MPa√m
2090-T83,sheet,L-T,-,-,43.9
2098-T82P,sheet (Pechiney),LT,-,-,130
2x98-T82P,sheet (Pechiney),LT,-,-,160
2099-T8E65,extrusion,L-T,-,30,-
2099-T8E65,extrusion,T-L,-,27,-
2099-T8E67,extrusion,L-T,-,66,-
2099-T8E67,extrusion,T-L,-,55,-
2195-T8R78,"plate, 38 - 50mm",L,-,37,-
2195-T8R78,"plate, 38 - 50mm",LT,-,35,-
2195-T8R78,"plate, 6.4 -
12.7mm",L,-,40,-
2195-T8R78,"plate, 6.4 -
12.7mm",LT,-,40,-
2195-T8R78,"plate, 6.4 -
12.7mm",45,-,35,-
2297-T87,"plate, 50mm",L-T,-,35.2,-
2297-T87,"plate, 75mm",L-T,-,35.2,-
2297-T87,"plate, 100mm",L-T,-,34.1,-
2297-T87,"plate, 125mm",L-T,-,33,-
2297-T87,"plate, 150mm",L-T,-,31.9,-
8090-T8771,plate,L,27,-,-
8090-T8771,plate,T,24,-,-
8090-T8771,plate,S-T,19,-,-
8090-T81551,extrusion,L,36,-,-
8090-T81551,extrusion,T,33,-,-
8090-T82551,extrusion,L,32,-,-
8090-T82551,extrusion,T,20,-,-
8090-T851,extrusion,L,30,-,-
8090-T851,extrusion,T,20,-,-
8090-T652,forging,L,23,-,-
8090-T652,forging,T,19,-,-
8090-T652,forging,S-T,14,-,-
8090-T852,forging,L,-,22,-
8090-T852,forging,T,-,20,-
8090-T8151,plate,L,35,-,-
8090-T8151,plate,T,30,-,-
8090-T8151,plate,S-T,18,-,-
8090-T81,sheet,L,-,-,160
8090-T81,sheet,T,-,-,122
1441-T1,sheet (a),LT,-,"76.5 / 99.2 /
124",-
1441-T1,sheet (a),TL,-,73.0 / 98.5 / -,-
1441-T11,sheet (a),LT,-,76.6 / 99.8 / -,-
1441-T11,sheet (a),TL,-,76.8 / 102.0 / -,-
"Key (1) direction is defined in ASTM E 1823‐05 Annex 2;
(a) Sheet thickness 1.4mm to 1.8mm; widths 200mm / 400mm / 600mm",,,,,
