Repository: Jobsy-dev/IPCProject

File: Dataset/tables/ECSS-E-HB-32-20_Part5A_p51_t11_camelot.csv
0,1,2,3,4
"Alloy and 
Temper (2)",Direction (1),K   MPa√m,"d(2a)/dN, (mm/kcycle)",
,,,average,range
,,18.6,0.37,0.28 - 0.40
,LT,31.0,2.00,1.26 - 3.17
1441-T1,,18.6,0.29,0.14 - 0.51
,TL,31.0,1.50,0.69 - 2.57
,,18.6,0.79,0.42 - 1.21
1441-T11,LT,31.0,7.30,3.75 - 13.0
,,18.6,0.70,0.68 - 0.73
,TL,31.0,3.40,2.56 - 4.14
,,18.6,0.78,0.62 - 0.98
1163-T3,LT,31.0,3.85,3.30 - 4.40
,,18.6,0.92,0.74 - 1.14
,TL,31.0,4.70,3.44 - 5.53
"Tested at a maximum fatigue stress of 100MPa and a frequency of 5Hz. The ratio of 
minimum fatigue stress to maximum fatigue stress (R) was 0. 
Test conditions: 
Tested on sheet 1.2mm to 2.0mm thick using centre‐crack tension specimens from 
 
300mm to 400mm wide. 
 
(1) direction is defined in ASTM E 1823‐05 Annex 2;  
Key: 
(2) 1163 is a Russian analog of  AA2524",,,,

File: Dataset/tables/ECSS-E-HB-32-20_Part5A_p53_t13_camelot.csv
0,1,2,3,4
,8090‐T8511,,8090‐T82,
,UTS (MPa),YS (MPa),UTS (MPa),YS (MPa)
A-value(1),505,434,515,441
B-value(1),517,449,523,453
Average,532,468,534,468
"Standard 
deviation",10.3,12.9,6.9,9.7
"Key:  
(1) ‘A’ and ‘B’ values are available from the suppliers for many of the other alloys referred to in 
this handbook, Ref. [46‐62].",,,,

File: Dataset/tables/ECSS-E-HB-32-20_Part5A_p55_t14_camelot.csv
0,1,2
"ESA Metallurgy 
Report No.",Material type,"Proposed 
classification(1) (2)"
1338,8090-T651 (25 mm plate),class 3
1474,8090-T8771 (90 mm plate),class 3
1631,"8090-T81 damage tolerant sheet (75% 
PS)",class 3
1632,"8090-T81 damage tolerant sheet (50% 
PS)",class 3
1798,8090-T8  forging,class 3
"Key 
(1) Tests conducted to ESA PSS‐01‐737. This specification has been replaced by ECSS Q‐ST‐70‐37; 
(2) See also: ECSS‐Q‐ST‐70‐36: Materials selection for controlling stress‐corrosion cracking.",,

File: Dataset/tables/ECSS-E-HB-32-20_Part5A_p56_t1.csv
0,1,2,3
Sheet,Temper,Alloy Category,"LT SCC threshold, [MPa]"
"8090
8090","T81
T6/T8","damage tolerant
medium strength","200
> 350"
"Thin plate
8090
8090","Temper
T651
T8771","ST threshold stress, [MPa] (Al test 3.5% NaCl)
50-75
140",
"Forging
8090","Temper
T652","Threshold stress, [MPa]
200",

File: Dataset/tables/ECSS-E-HB-32-20_Part5A_p56_t2.csv
0,1,2,3,4
Alloy,"Nominal yield
stress [MPa]","SCC test
stress [MPa]",Lifetime [Days],
,,,Initiation,Failure
8090-T8,450,200,>42,>42
,,300,>42,>42
8090C-T3,214,200,>42,>42
,,300,>42,>42
"8090C-
T81",341,200,1,>42
,,300,2,>42

File: Dataset/tables/ECSS-E-HB-32-20_Part5A_p61_t20_camelot.csv
0,1,2
ET ‐ External Tank,Mass (kg),Missions
"SWT 
(Standard Weight Tank)",34246   (75 500 lbs),"STS-1 to STS-5 (1) 
STS-7"
"LWT (2) 
(Light Weight Tank)",29710   (65 500 lbs),"STS-6 
STS-8 to STS-90"
"SLWT (3) 
(Super Lightweight Tank)",26308   (58 000 lbs),STS-91 (June 1998)
"Key:  
(1) ETs were painted white for missions STS‐1 and STS‐2. From STS‐3 onwards, they were no longer 
painted to save weight and preparation costs. 
 
(2) Materials and design changes, plus new fabrication techniques. 
 
(3) Component redesign and use of 2195 aluminium‐lithium alloy.",,

File: Dataset/tables/ECSS-E-HB-32-20_Part5A_p74_t22_camelot.csv
0,1,2,3,4,5,6,7,8,9,10
"Composition (wt%) 
Alloy 
Zn 
Mg 
Cu 
Co 
Zr 
Ni 
Cr 
Li 
O 
C",,,,,,,,,,
Rapid solidification,,,,,,,,,,
"7090 
7091 
CW67 
7064","8.0 
6.5 
9.0 
7.4","2.5 
2.5 
2.5 
2.4","1.0 
1.5 
1.5 
2.1","1.5 
0.4 
- 
0.75","- 
- 
0.14 
0.3","- 
- 
0.1 
-","- 
- 
- 
0.15","- 
- 
- 
-","- 
- 
- 
0.2","- 
- 
- 
-"
Mechanically alloyed,,,,,,,,,,
"Al-9052 
- 
4.0 
- 
- 
- 
- 
- 
- 
0.5 
1.1 
AMC500 (1) 
- 
4.0 
- 
- 
- 
- 
- 
1.3 
0.4 (2) 
1.1 (2)",,,,,,,,,,
"Key:  
Aluminium‐Lithium alloy, AMC 500. [See also: 46.4]. 
 
Approximate values.",,,,,,,,,,

File: Dataset/tables/ECSS-E-HB-32-20_Part5A_p75_t24_camelot.csv
0,1,2,3,4,5
"Temperature (1) 
(°C)","TS 
(MPa)","YS 
(MPa)","E 
(GPa)",Elongation (%),"Fracture Toughness, 
K1C   (MPa√m)"
RT,448,379,78.6,5.0 †,"L-T: 23, T-L: 18"
166,365,345,68.9,,
232,310,296,64.1,,
260,283,262,62.1,,
316,221,200,56.5,,
"Key: 
(1)  Values at stated temperature;     †   At RT to 316°C.",,,,,

File: Dataset/tables/ECSS-E-HB-32-20_Part5A_p76_t1.csv
0,1,2,3,4
"Temperature
(°C)","YS
(MPa)","UTS
(MPa)","Elongation
(%)","E
(GPa)"
24,413,462,12.9,88.4
149,345,379,7.2,83.2
232,310,338,8.2,73.1
316,255,276,11.9,65.5
427,138,155,15.1,61.4

File: Dataset/tables/ECSS-E-HB-32-20_Part5A_p76_t2.csv
0,1,2,3,4
"Temperature
(°C)","UTS
(MPa)","YS
(MPa)","Elongation
(%)","E
(GPa)"
24,559,531,7.2,95.5
150,469,455,4.2,-
230,407,393,6.0,-
315,303,297,6.8,-

File: Dataset/tables/ECSS-E-HB-32-20_Part5A_p76_t3.csv
0,1,2,3,4,5
Alloy (1),Composition,"E
(GPa)","
(kg/m3)","E/(2)
(MNm/kg)","E1/3/(3)
(N1/3m7/3/kg)"
-,Al-5Cr-2Zr,80.8,2820,28.7,1.53
-,Al-5Cr-2Zr-1Mn,86.5,2860,30.2,1.55
CU78,Al-8.3Fe-4.0Ce,79.6,2950,27.0,1.46
CZ42,Al-7.0Fe-6.0Ce,80.0,3010,26.6,1.43
-,Al-8Fe-2Mo,86.2,2910,29.6,1.52
FVS-0812,Al-8.5Fe-1.3V-1.7Si,88.4,3020,29.3,1.48
FVS-1212,Al-2.4Fe-1.2V-2.3Si,95.5,3070,31.1,1.49
"Calidus
350xq",Al-Fe-V-Si,80,2990,27.6,1.49
RAE 72,Al-7.5Cr-1.2Fe,89.0,2890,30.8,1.54
I/M 2219,"Al-6.3Cu-0.3Mn-
0.06Ti-0.1V-0.18Zr",73.0,2860,25.5,1.46
"Key: (1) Sources: CU and CZ from Alcoa; FVS‐series from Allied Signals Inc.; Calidus from AMC; others
unknown;
(2) E/ ‐ Specific modulus;
(3) E1/3 / ‐ Buckling parameter.",,,,,

File: Dataset/tables/ECSS-E-HB-32-20_Part5A_p80_t1.csv
0,1,2,3
Supplier (location),Reinforcements,Matrix alloys,Process
AMC (UK),"SiC, p (a)","2124, 6061","powder
metallurgy"
CMT (UK),"Al2O3 , f","Al, Al-Cu2, ?","pressure
infiltration"
Electrovac (D),"SiC, p",AlSi7Mg,"pressure
infiltration"
Sandvik-Osprey (UK),Si,Al,spray forming
3M (US),"Al2O3 , f (a)
SiC, p","Al, Al-Cu2,
?(b)",melt infiltration
Ametek (US),,n.s (c),"pressure
infiltration"
CPS (US),"SiC, p",A356,melt infiltration
Duralcan (Canada),"SiC, p ; Al2O3 ,
f","3xx, 6061",melt stirring
DWA-DRA (US),"SiC, p","2009, 6069, ?","powder
metallurgy"
M Cubed (US),"SiC, p","Al, AlSi",melt infiltration
MC 21 (US),"SiC, p",3xx,melt stirring
"Millenium Materials
(US)","SiB6 , p",cast alloys ?,melt stirring
MMCC,"C, f",AlSi,"pressure
infiltration"
PCC-AFT (US),"SiC, p",cast alloys ?,"pressure
infiltration"
PEAK (D),"SiC, p","wrought
alloys",spray forming
Triton Systems (US),"SiC, p",cast alloys ?,"pressure
infiltration"
TRL (US),"Al2O3 , f
SiC, p",Al,"continuous melt
infiltration"
TTC (US),,"Al, AlSi",melt infiltration
"Key: (a): f = fibre, p = particulate; (b): ? = other alloys available; (c): n.s. = not specified",,,

File: Dataset/tables/ECSS-E-HB-32-20_Part5A_p87_t1.csv
0,1,2,3
Properties,AMC225xe *,AMC640xa *,
Matrix alloy,2124,6061,
Reinforcement,SiCp,SiCp,
Volume (%),25,40,
Product form,plate,extrusion,extrusion
Heat treatment,T4,T6,T1
Orientation,L,L,L
Ultimate tensile strength (MPa),650,570,560
Yield stress (MPa),480,480,440
"Fatigue Strength, 107 cycles, (MPa)",310,230,-
Elongation (%),5,2.5,3
Young’s modulus (GPa),115,140,140
Density (kg/m3),2880,2900,
"Thermal conductivity, (W/mK)",150,130,
"Coefficient of thermal expansion,
(ppm/K)",15.5,13.4,
Electrical conductivity (%IACS),21,21,
* Suppliers’ data,,,

File: Dataset/tables/ECSS-E-HB-32-20_Part5A_p88_t33_camelot.csv
0,1,2,3
Thermal Cycling,Temper,"Temperature 
(°C)","UTS 
YS 
(MPa) 
(MPa)"
As heat treated,T4,150,"616 
474"
,,200,"530 
448"
,,260,"194 
128"
,,350,"65 
48"
,T1,150,"428 
321"
,,200,"358 
276"
,,260,"200 
102"
,,350,"65 
48"
"After 200 thermal 
cycles, 50C to 
200C",T4,150,"442 
369"
,,200,"343 
265"
,,260,"193 
125"
,,350,"59 
45"
,T1,150,"348 
269"
,,200,"265 
187"
,,260,"150 
92"
,,350,"56 
46"

File: Dataset/tables/ECSS-E-HB-32-20_Part5A_p89_t34_camelot.csv
0,1,2,3,4
Material,"Temp. 
(°C)","UTS 
YS 
(MPa) 
(MPa)","E 
(GPa)","Fatigue strength, 107 
cycles, (MPa)"
"225xe - T4 
(1)",24,"633 
486",116.2,410
,150,"616 
474",110.9,330
,200,"530 
448",108.3,203
,250,"194 
128",106.6,100
"225xe - T1 
(1)",24,"477 
328",115.2,290
,150,"428 
321",111.1,200
,200,"358 
276",109.2,160
,250,"200 
102",107.3,105
"W2F20A-T6 
(2)",24,"369 
286",97.3,280
,150,"345 
267",92.1,195
,200,"314 
236",89.9,150
,250,"228 
213",87.3,110
"F3S20S - 
T6 (3)",24,"331 
282",104.9,180
,150,"264 
225",99.8,110
,200,"230 
201",97.2,95
,250,"150 
122",94.6,70
"Key
(1) AMC225xe (2124 + 25% SiCp extruded bar);  
(2) Duralcan W2F20A ‐ T6 (2618 + 20% Al2O3p extruded bar);  
(3) Duralcan F3S20S ‐ T6 (A359 + 20% SiCp forged disc).",,,,

File: Dataset/tables/ECSS-E-HB-32-20_Part5A_p90_t1.csv
0,1,2,3,4,5
Properties (1),,"2009/SiC
/15.5p","6092/SiC
/17.5p","6092/SiC
/17.5p","6092/SiC/
25p"
Form,,"extrusio
n","extrusio
n",sheet,"extrusio
n"
Temper,,T-42,T-6,T-6,T-6
Thickness (mm),,95.3,2.3,2.5,18.8
Density (kg/m3),,2823,2796,2796,2823
"Tensile
strength
(MPa)",L,552,510,462,517
,LT,510,,455,483
"Compressive
strength
(MPa)",L,-,462,407,427
,LT,-,-,386,407
"Shear
strength
(MPa)",L,-,303,290,310
,LT,-,-,290,290
"Flexural
strength
(MPa)",L (E/d=1.5),-,793,731,703
,L (E/d=2.0),-,1000,958,945
,LT (E/d=1.5),-,-,758,696
,LT (E/d=2.0),-,-,958,910
"Flexural
yield
strength
(MPa)",L (E/d=1.5),-,703,689,683
,L (E/d=2.0),-,827,855,834
,LT (E/d=1.5),-,-,696,683
,LT (E/d=2.0),-,-,841,834
"Yield stress
(MPa)",L,372,448,393,421
,LT,345,,365,400
"Elongation
(%)",L,7,7,8,5
,LT,6,-,7,4
"Elastic
modulus
(GPa)",L,95,105,101,121
,LT,92,-,101,114
"Compressive
modulus
(GPa)",L,-,105,100,121
,LT,-,-,100,113
CTE(ppm/K),L,-,-,16.4,15.3
,LT,-,-,-,16.9
Key: (1) Supplier’s data,,,,,

File: Dataset/tables/ECSS-E-HB-32-20_Part5A_p91_t36_camelot.csv
0,1,2,3,4,5,6,7,8,9
"Matrix 
alloy","SiCp 
(vol. 
%)","SiCp 
d50 
Value 
(m)",Temper,"Extrusion 
ratio","Directio
n","YS 
(MPa)","UTS 
(MP
a)","Elong-
ation  
(%)","E 
(GPa
)"
2009,0,0,T4,20:1 (1),L,255,358,10.0,71
2009,5,6.43,T4,496: 1 (2),L,400,531,10.0,79
2009,15,6.43,T4,14:1 (3),LT,348,483,5.2,94
2009,15,6.43,T6,14:1 (3),L,383,530,8.5,100
2009,15,6.43,T4,496:1 (2),L,424,594,9.8,105
2009,20,6.43,T4,20:1 (1),L,424,608,3.7,-
2009,25,6.43,T4,14:1 (3),LT,372,496,1.7,112
2009,25,1.92,T4,14:1 (3),LT,421,545,1.8,114
2009,25,1.92,T4,"14:1 + 
forge (4)",LT,427,586,1.8,117
2009,25,1.92,T4,"14:1 + 
forge (4)",L,448,662,2.4,121
2009,25,6.43,T4,496:1 (2),L,462,669,5.1,119
2009,25,1.92,T4,496:1 (2),L,483,669,3.2,123
"Key: 
Supplier’s data. SiCp d50 value measured by DWAAC using Coulter laser diffraction;  
Extruded materials sizes: (1) 12mm thick rectangular bar; (2)16mm diameter round bar; (3) 95mm 
diameter round bar; (4) 95mm diameter round bar forged to 25mm thick rectangular bar",,,,,,,,,

File: Dataset/tables/ECSS-E-HB-32-20_Part5A_p94_t1.csv
0,1,2,3
Properties,AlSiC‐9,AlSiC‐10,AlSiC‐12
Matrix Alloy A 356.2,37 vol.%,45 vol.%,63 vol.%
Reinforcement SiC (electronic grade),63 vol.%,55 vol.%,37 vol.%
Strength (MPa) a-bar 4pt-bend,488,450,471
Young’s Modulus (GPa),188,167,167
Shear Modulus (GPa),76,67,69
Density (kg/m3),3010,2960,2890
"Thermal Expansion, CTE, (ppm/°C):",,,
30°C to 100°C,8,9.77,10.9
30°C to 150°C,8.37,10.16,11.2
30°C to 200°C,8.75,10.56,11.7
Specific Heat (J/kgK) @ 25°C,741,786,808
Thermal Conductivity (W/mK) @25°C,"200 typ. /
190 min","200 typ. /
190 min","180 typ. /
170 min"
Electrical Resistance (µohm.cm),20.7,20.7,20.7
Supplier’s data.,,,

File: Dataset/tables/ECSS-E-HB-32-20_Part5A_p95_t2.csv
0,1,2,3
Properties,"MCX‐
1195",MCX‐1405,MCX‐1605
"Ultimate tensile
strength (MPa)",226,239,295
"Young's modulus
(GPa)",151,125,106
Poisson's ratio,0.28,0.29,0.31
Density (kg/m3),2870,2800,2770
"Coefficient of
thermal expansion
(ppm/K)",11.9,14,16.2
"Specific heat
(J/kg.K)",763,830,890
"Thermal
conductivity
(W/mK)",183,165,132
Supplier’s data.,,,

File: Dataset/tables/ECSS-E-HB-32-20_Part5A_p95_t40_camelot.csv
0,1,2,3,4,5
Properties,MCX‐693,MCX‐686,MCX‐696,MCX‐724,MCX‐947
"Flexural strength, 
4pt-bend (MPa)",300,480,517,330,530
"Young's modulus 
(GPa)",255,235,262,235,196
Poisson's ratio,0.24,0.22,0.25,0.23,0.25
Density (kg/m3),2980,3000,3010,2940,2950
"Coefficient of 
thermal expansion 
(ppm/K)",6.4,6.8,6.9,7.2,9.4
"Specific heat 
(J/kg.K)",720-760,720-760,720-760,720-760,720-760
"Thermal 
conductivity 
(W/mK)",180,175,192,165,179
"Electrical 
resistivity 
(μohm.cm)",30 - 50,30 - 50,30 - 50,30 - 50,30 - 50
Supplier’s data.,,,,,

File: Dataset/tables/ECSS-E-HB-32-20_Part5A_p96_t1.csv
0,1,2,3,4,5,6
Properties,Material designation,,,,,
,"ASC‐
301(1)","ASC‐
303","ASC‐
401(1)","ASC‐
551(1)","ASC‐
701(1)","HSC‐
702E(2)"
Matrix,Al,,,Al-Si,,
"Particle
Reinforcement",SiC,SiC,SiC,SiC,SiC,SiC
Content (% vol.),30,30,40,55,70,75
"Matrix (Heat
Treatment)","Al-10Si-
1Mg
(T6)","Al
AA359","Al-10Si-
1Mg
(T6)","Al-Si-
Mg
(F)","Al-Si-
Mg
(F)","Al-
70Si"
"UTS, (MPa)",370,300,370,340,230,-
"Flexural strength,
(MPa)",-,-,-,-,-,270
"Modulus, (GPa)",125,120,150,200,270,345
Poisson’s ratio,0.29,0.29,0.28,0.24,0.22,0.19
"Fatigue Limit, 107
cycles:",,,,,,
R = 0.1 (MPa),190,,,,,
R = 1 (MPa),130,,,,,
"Fracture
Toughness
(MPa√m)",15,-,-,11,10,5.5
"Density, (kg/m3)",2780,2780,2870,2950,3010,3040
"CTE, 25°C to100°C,
(ppm/K)",14,15,12,10,6.2,4.1
"Thermal
Conductivity
(W/mK)",160,146,170,180,170,210
"Specific heat (J/kg
K)",820,-,750,-,730,700
"Knoop hardness,
500g load (kg/mm2)",165,-,-,343,647,1609
"Key: Suppliers’ data.
(1) ASC materials produced under Lanxide licenses;
(2) reactive infiltration technique of preform",,,,,,

File: Dataset/tables/ECSS-E-HB-32-20_Part5A_p97_t43_camelot.csv
0,1,2,3
Properties,Material,,
,METSIC™,Al 6061‐T6,1010 Steel
Matrix,Al,-,-
Reinforcement (%),40 SiC,-,-
"Ultimate tensile strength 
(MPa)",300-400,310,365
Young’s modulus (GPa),150,69,205
Density (kg/m3),3000,3000,8000
Thermal expansion (ppm/K),10-12,23.6,12.2
"Thermal conductivity 
(W/m.K)",185,167,49
Suppliers’ data.,,,

File: Dataset/tables/ECSS-E-HB-32-20_Part5A_p98_t1.csv
0,1,2,3,4,5,6,7,8,9,10,11,12,13,14,15,16,17,18
"Hexon
SiB6
(vol.%)","Ultimate
tensile
strength (2)
(MPa)",,,"Yield
stress (2)
(MPa)",,,"Fatigue
strength(2)
(MPa)",,,"Elastic
modulus(3
) (GPa)",,,"Thermal
conductivity(3)
(W/mK)",,,"Thermal
expansion(3
) (ppm/K)",,
Matrix alloy A356A356,,,,,,,,,,,,,,,,,,
0,,228,,,165,,,62,,,69,,,151,,,21.5,
10,259,,,221,,,131,,,97,,,,146,,,15.5,
15,345,,,310,,,138,,,103,,,,120,,,14.9,
20,352,,,324,,,145,,,117,,,110,,,14.3,,
30,372,,,345,,,159,,,145,,,100,,,12,,
40,386,,,359,,,172,,,154,,,95,,,9.7,,
50,407,,,379,,,186,,,193,,,85,,,8.9,,
60,427,,,400,,,200,,,214,,,75,,,8,,
70,448,,,421,,,207,,,241,,,65,,,7.1,,
Matrix alloy 6061‐T6,,,,,,,,,,,,,,,,,,
0,,310,,,276,,,62,,,69,,,201,,,23.5,
10,352,,,317,,,131,,,97,,,194,,,16.9,,
15,469,,,434,,,138,,,103,,,160,,,16.2,,
20,476,,,441,,,145,,,117,,,146,,,15.6,,
30,503,,,469,,,159,,,145,,,133,,,13.1,,
40,524,,,490,,,172,,,165,,,126,,,10.6,,
50,552,,,517,,,186,,,193,,,113,,,9.7,,
60,579,,,545,,,200,,,214,,,100,,,8.7,,
70,607,,,572,,,207,,,241,,,86,,,7.7,,
"Key Suppliers’ data.
(1) Values with grey background are actual data;
(2) Strength data estimated from data in literature for MMCs containing SiC. Due to the similarity
of Hexon SiB6 and SiC, similar reinforcement effects are expected;
(3) Estimated from rule of mixtures or a fit to actual data.",,,,,,,,,,,,,,,,,,

File: Dataset/tables/ECSS-E-HB-32-20_Part5A_p99_t1.csv
0,1,2,3
Properties,,"MetGraf
4‐230","MetGraf
7‐200"
Matrix alloy,,Al/Si,Al/Si
Ultimate tensile strength (MPa):,"In-plane (x-
y)",103,93
,"Thickness
(z)",-,0
Ultimate compressive strength (MPa),,203,203
Flexural strength (MPa),,186,159
"Yield stress, compression (MPa)",,110,110
Young’s modulus (GPa),,98,89
Density (kg/m3),,2400,2500
"Thermal expansion, average
value of 55°C to +125°C
(ppm/K):","In-plane (x-
y)",4,7
,"Thickness
(z)",24,24
Thermal conductivity (W/mK):,"In-plane (x-
y)",230,200
,"Thickness
(z)",120,125
Electrical resistivity (µ.ohm.cm),,–,6.89
Hardness (Rockwell E),,–,60-80
Suppliers’ data.,,,

File: Dataset/tables/NASA_TM_20230006075-2_p22_t2_camelot.csv
0,1,2,3
"Element 
Nominal 
Minimum 
Maximum",,,
"Iron 
BAL 
– 
–",,,
"Nickel 
34.00 
33.70 
34.30",,,
"Chromium 
14.60 
14.30 
14.90",,,
"Cobalt 
3.80 
3.60 
4.00",,,
"Molybdenum 
1.80 
1.60 
2.00",,,
"Tungsten 
1.60 
1.40 
1.80",,,
"Titanium 
2.40 
2.20 
2.60",,,
"Vanadium 
0.30 
0.28 
0.32",,,
"Aluminum 
0.25 
0.23 
0.27",,,
"Sulfur 
– 
– 
0.005",,,
"Phosphorus 
– 
– 
0.005",,,
"Carbon 
– 
– 
0.03",,,
"Silicon 
– 
– 
0.05",,,
"Boron 
– 
– 
0.005",,,
"Manganese 
– 
– 
0.05",,,
"Hydrogen 
– 
– 
<50 ppm",,,
Oxygen,–,–,"<100 ppm (–140/+325 mesh) 
<200 ppm (–325 mesh/+10 um)"
Nitrogen,–,–,<50 ppm

File: Dataset/tables/NASA_TM_20230006075-2_p28_t4_camelot.csv
0,1,2,3,4,5,6,7,8,9
Alloy Powder,Fe,Ni,Cr,Mo,V,W,Co,Ti,Al
NASA HR–1,39.80,34.00,15.50,2.20,0.32,2.10,3.30,2.50,0.25
JBK–75,51.13,30.20,14.75,1.25,0.30,–,–,2.10,0.25

File: Dataset/tables/NASA_TM_20230006075-2_p32_t1.csv
0,1,2,3,4
Alloy,"Heating/Cooling
Rate","On Heating-
Liqsuidus","Eutectic
Solidification","STR °F = (Solidification
Temperature Range)"
NASA HR–1 powder,10 °C/min,2516 °F,2320 °F,196 °F (2516 – 2320 °F)
"LP–DED NASA HR–1, as–built",10 °C/min,2521 °F,2370 °F,151 °F (2521 – 2370 °F)
"LP–DED JBK–75, as–built",10 °C/min,2554 °F,2358 °F,196 °F (2554 – 2358 °F)

File: Dataset/tables/NASA_TM_20230006075-2_p42_t11_camelot.csv
0,1,2,3,4,5,6,7,8
Element,,Md (eV),Element,,Md (eV),Element,,Md (eV)
3d,Ti,2.271,4d,Y,3.817,5d,Hf,3.020
,V,1.543,,Zr,2.944,,Ta,2.224
,Cr,1.142,,Nb,2.117,,W,1.655
,Mn,0.957,,Mo,1.550,,Re,1.267
,Fe,0.858,,Tc,1.191,,Os,1.063
,Co,0.777,,Ru,1.006,,Ir,0.907
,Ni,0.717,,Rh,0.898,Others,Al,1.900
,Cu,0.615,,,,,Si,1.900

File: Dataset/tables/NASA_TM_20230006075-2_p44_t12_camelot.csv
0,1,2,3,4,5,6,7,8,9,10,11
Alloy,Fe,Ni,Cr,Mo,V,W,Co,Ti,Al,Mn,Md
"Wrought 
NASA HR–1",38.90,34.10,15.50,2.40,0.30,2.20,3.50,2.80,0.30,–,0.928
"LP–DED NASA HR–1 
*Initial Formulation",39.80,34.00,15.50,2.20,0.32,2.10,3.30,2.50,0.25,–,0.922
"LP–DED NASA HR–1 
*Final Formulation",41.20,34.00,14.60,1.80,0.30,1.60,3.80,2.40,0.25,–,0.913
Wrought A–286,55.20,25.00,15.00,1.30,0.30,–,–,2.00,–,1.50,0.912
Wrought JBK–75,51.13,30.20,14.75,1.25,0.30,–,–,2.10,0.25,–,0.910

File: Dataset/tables/NASA_TM_20230006075-2_p55_t21_camelot.csv
0,1,2,3,4,5,6
"Laser Power & 
Sample 
Configuration",Aging Treatment,"Aging 
Treatment","Yield Stress 
(ksi)","Tensile Stress 
(ksi)","Fracture 
Elongation 
(%)","Strain 
Hardening 
Exponent 
(n)"
"350 W – 0.248"" W × 
0.047"" T",1325 °F/16h,A 1,89.98,147.52,25.32,0.210
,1300 °F/16h,A 2,78.48,143.62,26.91,0.250
,1275 °F/16h + 1200 °F/16h,A 3,83.54,147.61,27.89,0.237
,1275 °F/16h + 1150 F/16h,A 4,73.57,142.37,30.97,0.274
"1070 W – Round Bar 
(0.6"" Diameter)",1325 °F/16h,A 1,109.60,171.61,32.23,0.198
,1300 °F/16h,A 2,88.44,162.74,37.87,0.263
,1275 °F/16h + 1200 °F/16h,A 3,92.95,166.19,36.74,0.251
,1275 °F/16h + 1150 °F/16h,A 4,87.02,162.40,38.97,0.271
"1070 W – 0.248"" W × 
0.140"" T",1325 °F/16h,A 1,104.54,155.29,21.78,0.175
,1300 °F/16h,A 2,96.48,156.21,26.67,0.216
,1275 °F/16h + 1200 °F/16h,A 3,100.14,157.09,27.50,0.197
,1275 °F/16h + 1150 °F/16h,A 4,92.42,158.33,29.66,0.223
"2600 W – 0.247"" W × 
0.25"" T",1325 °F/16h,A 1,106.56,166.37,31.93,0.182
,1300 °F/16h,A 2,106.82,164.11,31.52,0.192
,1275 °F/16h + 1200 °F/16,A 3,107.42,170.17,31.61,0.189
,1275 °F/16h + 1150 °F/16,A 4,102.23,168.56,31.89,0.190

File: Dataset/tables/NASA_TM_20230006075-2_p59_t1.csv
0,1,2,3,4,5,6,7
"Laser Power &
Sample
Configuration","Aging
Treatment","Tensile Test
Temperature
(°F)","Yield Stress
(ksi)","Tensile
Stress
(ksi)","Fracture
Elongation
(%)","UTS/YS
Ratio","Strain
Hardening
Exponent
(n)"
"1070 W – Round Bar
(0.6"" Diameter)",1–step,–320,106.70,205.37,44.67,1.92,0.291
,2–step,,92.97,202.57,48.62,2.18,0.334
,1–step,RT,89.09,162.15,34.78,1.82,0.224
,2–step,,77.28,153.91,41.36,1.99,0.283
,1–step,400,85.58,148.02,31.20,1.73,0.232
,2–step,,77.84,143.32,35.60,1.84,0.254
,1–step,800,83.70,135.54,33.00,1.62,0.218
,2–step,,76.10,130.36,36.60,1.71,0.234
,1–step,1000,82.58,131.12,31.40,1.59,0.210
,2–step,,75.12,123.68,36.20,1.65,0.220
,1–step,1100,82.90,130.64,28.00,1.59,0.211
,2–step,,73.22,120.22,33.20,1.65,0.226
,1–step,1200,85.95,123.65,22.83,1.44,0.168
,2–step,,72.30,109.51,27.42,1.51,0.187
,1–step,1300,80.02,89.72,7.60,1.12,0.096
,2–step,,69.84,80.50,10.20,1.15,0.111
,1–step,1400,69.38,73.96,7.40,1.07,0.080
,2–step,,63.24,71.52,9.80,1.13,0.111

File: Dataset/tables/NASA_TM_20230006075-2_p65_t32_camelot.csv
0,1,2,3,4,5,6,7
Material,Environment,"Strain 
Range","Aging 
Treatment","Specimen 
ID","Inelastic Strain 
Range at Nh 
(%)","Cycles to Crack 
Initiation 
(Ni)","Cycles to 
Failure 
(N ) 
f"
"LP-DED NASA 
HR–1",Ambient Air,–0.5% to 0.5%,1325 °F,34,0.35,7545,8318
,,,,104,0.34,4794,6600
,,,,105,0.35,4601,5054
,,,1275 °F + 1150 °F,4,0.32,9279,11765
,,,,5,0.36,6957,7581
,,,,68,0.36,8551,10492
,,–1% to 1%,1325 °F,121,1.21,813,899
,,,,122,1.19,764,828
,,,,123,1.17,860,898
,,,1275 °F + 1150 °F,21,1.19,897,981
,,,,22,1.22,827,880
,,,,23,1.23,1121,1298

File: Dataset/tables/NASA_TM_20230006075-2_p70_t1.csv
0,1,2,3,4,5,6,7,8,9
Material,Environment,Strain Range,"Aging
Treatment","Specimen
ID","Δσ
max
(ksi)","Δσ
half
(ksi)","Δσ
first
(ksi)",HR,SR
"LP-DED NASA
HR–1",Ambient,–0.5% to 0.5%,1325 °F,34,100.0,91.0,91.2,0.096,0.090
,,,,104,101.6,93.4,90.5,0.123,0.081
,,,,105,97.8,90.3,91.8,0.065,0.077
,,,1275 °F + 1150 °F,4,88.6,84.7,78.8,0.124,0.044
,,,,5,89.8,86.5,77.0,0.166,0.037
,,,,68,88.8,84.9,77.7,0.143,0.044
,,–1% to 1%,1325 °F,121,125.2,109.4,99.1,0.263,0.126
,,,,122,126.5,110.3,98.5,0.284,0.128
,,,,123,124.1,110.0,97.9,0.268,0.114
,,,1275 °F + 1150 °F,21,111.5,101.6,84.7,0.316,0.088
,,,,22,114.5,103.2,85.7,0.336,0.098
,,,,23,109.9,99.9,84.1,0.306,0.091

File: Dataset/tables/NASA_TM_20230006075-2_p77_t1.csv
0,1,2,3,4,5
Material,"Aging
Treatment","Strain Rat
(in/in/min)","YS Ratio
(GH /GHe)
2","UTS Ratio
(GH /GHe)
2","Ductility Ratio
(GH /GHe)
2"
LP-DED NASA HR–1,1–step,0.0001,1.01,0.93,0.83
,2–step,0.0001,0.97,0.95,0.79
Wrought NASA HR–1,1–step,0.005,0.94,0.96,0.99

File: Dataset/tables/NASA_TM_20230006075-2_p95_t1.csv
0,1,2,3,4,5,6,7,8,9,10
Alloy,Fe,Ni,Cr,Mo,V,W,Co,Ti,Al,Aging cycle
"LP-DED NASA HR–1
(Initial formulation)",39.80,34.00,15.50,2.20,0.32,2.10,3.30,2.50,0.25,"1275 °F/16h
+ 1150 °F/16h"
"Wrought
NASA HR–1",38.90,34.10,15.50,2.40,0.30,2.20,3.50,2.80,0.30,1325 °F/16h
"LP-DED NASA HR–1
(Final formulation)",41.20,34.00,14.60,1.80,0.30,1.60,3.80,2.40,0.25,"1275 °F/16h
+ 1150 °F/16h"

File: Dataset/tables/NASA_TM_20230006075-2_p96_t54_camelot.csv
0,1,2,3
LP-DED NASA HR–1 (initial formulation) – Density: 8.025 g/cm3,,,
"Temperature 
(°C)","Thermal Diffusivity 
(mm2/sec)","Specific Heat 
(J/gK)","Thermal Conductivity 
(W/mK)"
51,3.45,–,12.67
123,3.34,0.480,12.676
181,3.60,0.499,14.018
276,3.82,0.524,15.488
338,3.99,0.537,16.594
412,4.21,0.544,18.031
487,4.38,0.541,19.308
566,4.50,0.571,20.429
646,4.59,–,21.445
724,4.83,–,23.188
804,4.97,–,24.512
879,5.12,–,25.879

File: Dataset/tables/NASA_TM_20230006075-2_p97_t2.csv
0,1,2,3
LP-DED NASA HR–1 (final formulation) – Density: 8.09 g/cm3,,,
"Temperature
(°C)","Thermal Diffusivity
(mm2/sec)","Specific Hea
(J/gK)","Thermal Conductivity
(W/mK)"
25,3.25,0.509,13.6
100,3.49,0.505,14.5
200,3.82,0.527,16.5
300,4.15,0.547,18.5
400,4.45,0.560,20.2
500,4.74,0.576,22.0
600,5.01,0.611,24.5
700,5.32,0.639,27.1
800,5.39,0.673,28.8
900,5.49,0.71,30.8
1000,5.76,0.74,33.4
